Repository: sundmanbo/opencalphad

This is OpenCalphad version 6, now start updates

File: examples/macros/AlFe-4SLBF.TDB

$ Database file written 2008- 8-15
$ From database: User data 2008. 8. 1    
 ELEMENT /-   ELECTRON_GAS              0.0000E+00  0.0000E+00  0.0000E+00!
 ELEMENT VA   VACUUM                    0.0000E+00  0.0000E+00  0.0000E+00!
 ELEMENT AL   FCC_A1                    2.6982E+01  4.5773E+03  2.8322E+01!
 ELEMENT FE   BCC_A2                    5.5847E+01  4.4890E+03  2.7280E+01!
 
 FUNCTION GHSERAL   298.15 -7976.15+137.093038*T-24.3671976*T*LN(T)
     -.001884662*T**2-8.77664E-07*T**3+74092*T**(-1);  7.00000E+02  Y
      -11276.24+223.048446*T-38.5844296*T*LN(T)+.018531982*T**2
     -5.764227E-06*T**3+74092*T**(-1);  9.33470E+02  Y
      -11278.378+188.684153*T-31.748192*T*LN(T)-1.230524E+28*T**(-9);  
     2.90000E+03  N !
 FUNCTION GALLIQ    298.15 +11005.029-11.841867*T+7.934E-20*T**7
     +GHSERAL#;  9.33470E+02  Y
      +10482.382-11.253974*T+1.231E+28*T**(-9)+GHSERAL#; 6000  N !
 FUNCTION GALBCC    298.15 +10083-4.813*T+GHSERAL#;  6000   N      !
 FUNCTION GHSERFE   298.15 +1225.7+124.134*T-23.5143*T*LN(T)
     -.00439752*T**2-5.8927E-08*T**3+77359*T**(-1);  1.81100E+03  Y
      -25383.581+299.31255*T-46*T*LN(T)+2.29603E+31*T**(-9); 6000  N   !
 FUNCTION GFELIQ    298.15 +12040.17-6.55843*T-3.6751551E-21*T**7
     +GHSERFE#;  1.81100E+03  Y
      -10839.7+291.302*T-46*T*LN(T); 6000  N !
 FUNCTION GFEFCC    298.15 -1462.4+8.282*T-1.15*T*LN(T)+6.4E-04*T**2
     +GHSERFE#;  1.81100E+03  Y
      -27097.396+300.25256*T-46*T*LN(T)+2.78854E+31*T**(-9); 6000  N      !
 FUNCTION LFALFE0   298.15 -104700+30.65*T;  6000   N !
 FUNCTION LFALFE1   298.15 +30000-7*T;  6000   N !
 FUNCTION LFALFE2   298.15 +32200-17*T;  6000   N !
 FUNCTION UFALFE    298.15 -4000+T;  6000   N !
 FUNCTION GAL3FE    298.15 +3*UFALFE#+9000;  6000   N !
 FUNCTION GAL2FE2   298.15 +4*UFALFE#;  6000   N !
 FUNCTION GALFE3    298.15 +3*UFALFE#-3500;  6000   N !
 FUNCTION SFALFE    298.15 +UFALFE#;  6000   N !
 FUNCTION UBALFE1   298.15 -4023-1.14*T;  6000   N !
 FUNCTION UBALFE2   298.15 -1973-2*T;  6000   N !
 FUNCTION GD03ALFE  298.15 +2*UBALFE1#+UBALFE2#+3900;       6000   N !
 FUNCTION GB2ALFE   298.15 +4*UBALFE1#;  6000   N !
 FUNCTION GB32ALFE  298.15 +2*UBALFE1#+2*UBALFE2#;  6000   N !
 FUNCTION GD03FEAL  298.15 +2*UBALFE1#+UBALFE2#-70+0.5*T; 6000   N !
 FUNCTION BMALFE    298.15 -1.36; 6000 N !
 FUNCTION BLALFE0   298.15 -0.3; 6000 N !
 FUNCTION BLALFE1   298.15 -0.8; 6000 N !
 FUNCTION BLALFE2   298.15 0.2; 6000 N !
 FUNCTION ZERO      298.15 0.0; 6000.00  N !
 FUNCTION UN_ASS    298.15 0.0 ;  3.00000E+02  N !
 
 TYPE_DEFINITION % SEQ *!
 DEFINE_SYSTEM_DEFAULT ELEMENT 2 !
 DEFAULT_COMMAND DEF_SYS_ELEMENT VA /- !

 TYPE_DEFINITION X GES AMEND_PHASE_DESCRIPTION BCC_4SL DIS_PART A2_BCC,,,!
 TYPE_DEFINITION Y GES AMEND_PHASE_DESCRIPTION FCC_4SL DIS_PART A1_FCC,,,!

 PHASE LIQUID:L %  1  1.0  !
    CONSTITUENT LIQUID:L :AL,FE :  !

   PARAMETER G(LIQUID,AL;0) 298.15 +GALLIQ#;  6000   N 91Din !
   PARAMETER G(LIQUID,FE;0) 298.15 +GFELIQ#;  6000   N 91Din !
   PARAMETER G(LIQUID,AL,FE;0) 298.15 -88090+19.8*T;  6000     N 08Sun !
   PARAMETER G(LIQUID,AL,FE;1) 298.15 -3800+3*T;  6000   N   08Sun !
   PARAMETER G(LIQUID,AL,FE;2) 298.15 -2000;  6000   N 08Sun !


 TYPE_DEFINITION F GES A_P_D @ MAGNETIC  -3.0    2.80000E-01 !
 PHASE A1_FCC  %F  2 1   1 !
    CONSTITUENT A1_FCC  :AL,FE : VA :  !

   PARAMETER G(A1_FCC,AL:VA;0) 298.15 +GHSERAL#;  6000   N   91Din !
   PARAMETER G(A1_FCC,FE:VA;0) 298.15 +GFEFCC#;  6000   N   91Din !
   PARAMETER TC(A1_FCC,FE:VA;0) 298.15 -201;  6000   N 91Din !
   PARAMETER BMAGN(A1_FCC,FE:VA;0) 298.15 -2.1;  6000   N   91Din !
   PARAMETER G(A1_FCC,AL,FE:VA;0) 298.15 +LFALFE0#;  6000   N   08Sun !
   PARAMETER G(A1_FCC,AL,FE:VA;1) 298.15 +LFALFE1#;  6000   N   08Sun !
   PARAMETER G(A1_FCC,AL,FE:VA;2) 298.15 +LFALFE2#;  6000   N   08Sun !


 TYPE_DEFINITION B GES A_P_D @ MAGNETIC  -1.0    4.00000E-01 !
 PHASE A2_BCC  %B  2 1   3 !
    CONSTITUENT A2_BCC  :AL,FE : VA :  !

   PARAMETER G(A2_BCC,AL:VA;0) 298.15 +GALBCC#;  2.90000E+03  N 91Din !
   PARAMETER G(A2_BCC,FE:VA;0) 298.15 +GHSERFE#;  6000   N   91Din !
   PARAMETER TC(A2_BCC,FE:VA;0) 298.15 1043;  6000   N 91Din !
   PARAMETER BMAGN(A2_BCC,FE:VA;0) 298.15 2.22;  6000   N   91Din !
   PARAMETER G(A2_BCC,AL,FE:VA;0) 298.15 -122960+32*T;  6000     N 93Sei !
   PARAMETER G(A2_BCC,AL,FE:VA;1) 298.15 2945.2;  6000   N   93Sei !
   PARAMETER TC(A2_BCC,AL,FE:VA;0) 298.15 -438;  6000   N   01Ohn !
   PARAMETER TC(A2_BCC,AL,FE:VA;1) 298.15 -1720;  6000   N  01Ohn !



 PHASE AL13FE4  %  3 .6275   .235   .1375 !
    CONSTITUENT AL13FE4  :AL : FE : AL,VA :  !

   PARAMETER G(AL13FE4,AL:FE:AL;0) 298.15 -30680+7.4*T+.765*GHSERAL#
  +.235*GHSERFE#;  6000   N 08Sun !
   PARAMETER G(AL13FE4,AL:FE:VA;0) 298.15 -28100+7.4*T+.6275*GHSERAL#
  +.235*GHSERFE#;  6000   N 08Sun !


 PHASE AL2FE  %  2 2   1 !
    CONSTITUENT AL2FE  :AL : FE :  !

   PARAMETER G(AL2FE,AL:FE;0) 298.15 -104000+23*T+2*GHSERAL#+GHSERFE#;
    6000   N 08Sun !


 PHASE AL5FE2  %  2 5   2 !
    CONSTITUENT AL5FE2  :AL : FE :  !

   PARAMETER G(AL5FE2,AL:FE;0) 298.15 -235600+54*T+5*GHSERAL#
  +2*GHSERFE#;  6000   N 08Sun !


 PHASE AL8FE5_D82  %  2 8   5 !
    CONSTITUENT AL8FE5_D82  :AL,FE : AL,FE :  !

   PARAMETER G(AL8FE5_D82,AL:AL;0) 298.15 +13*GALBCC#;  6000     N 08Sun !
   PARAMETER G(AL8FE5_D82,FE:AL;0) 298.15 +200000+36*T+5*GALBCC#
  +8*GHSERFE#;  6000   N 08Sun !
   PARAMETER G(AL8FE5_D82,AL:FE;0) 298.15 -394000+36*T+8*GALBCC#
  +5*GHSERFE#;  6000   N 08Sun !
   PARAMETER G(AL8FE5_D82,FE:FE;0) 298.15 +13*GHSERFE#+13000; 6000   N 08Sun !
   PARAMETER G(AL8FE5_D82,AL:AL,FE;0) 298.15 -100000;    6000   N 08Sun !
   PARAMETER G(AL8FE5_D82,AL,FE:FE;0) 298.15 -174000;    6000   N 08Sun !


$ THIS PHASE HAS A DISORDERED CONTRIBUTION FROM A2_BCC                  
 PHASE BCC_4SL:B %BX  5 .25   .25   .25   .25   3 !
    CONSTITUENT BCC_4SL:B :AL,FE : AL,FE : AL,FE : AL,FE : VA :  !

   PARAMETER G(BCC_4SL,AL:AL:AL:FE:VA;0) 298.15 +GD03ALFE#;    6000   N 08Sun !
   PARAMETER TC(BCC_4SL,AL:AL:AL:FE:VA;0) 298.15 -125;  6000     N 01Ohn !
   PARAMETER BMAGN(BCC_4SL,AL:AL:AL:FE:VA;0) 298.15 BMALFE;  6000    N 08Sun !
   
   PARAMETER G(BCC_4SL,AL:AL:FE:FE:VA;0) 298.15 +GB2ALFE#;    6000   N 08Sun !
   PARAMETER TC(BCC_4SL,AL:AL:FE:FE:VA;0) 298.15 -250;    6000   N 01Ohn !
   PARAMETER BMAGN(BCC_4SL,AL:AL:FE:FE:VA;0) 298.15 2*BMALFE; 6000 N 08Sun !
   
   PARAMETER G(BCC_4SL,AL:FE:AL:FE:VA;0) 298.15 +GB32ALFE#;    6000   N 08Sun !
   PARAMETER TC(BCC_4SL,AL:FE:AL:FE:VA;0) 298.15 -125;  6000     N 01Ohn !
   PARAMETER BMAGN(BCC_4SL,AL:FE:AL:FE:VA;0) 298.15 BMALFE;  6000    N 08Sun !
   
   PARAMETER G(BCC_4SL,AL:FE:FE:FE:VA;0) 298.15 +GD03FEAL#;   6000   N 08Sun !
   PARAMETER TC(BCC_4SL,AL:FE:FE:FE:VA;0) 298.15 -125;  6000     N 01Ohn !
   PARAMETER BMAGN(BCC_4SL,AL:FE:FE:FE:VA;0) 298.15 BMALFE;  6000    N 08Sun !
   
   PARAMETER G(BCC_4SL,AL,FE:*:*:*:VA;1) 298.15 -634+0.68*T; 6000   N 08Sun !
   PARAMETER G(BCC_4SL,AL,FE:*:*:*:VA;2) 298.15 -190;    6000   N 08Sun !
   PARAMETER TC(BCC_4SL,AL,FE:*:*:*:VA;0) 298.15 +125;  6000     N 01Ohn !
   PARAMETER BMAGN(BCC_4SL,AL,FE:*:*:*:VA;0) 298.15 BLALFE0; 6000   N 08Sun !
   PARAMETER BMAGN(BCC_4SL,AL,FE:*:*:*:VA;1) 298.15 BLALFE1; 6000   N 08Sun !
   PARAMETER BMAGN(BCC_4SL,AL,FE:*:*:*:VA;2) 298.15 BLALFE2; 6000   N 08Sun !



$ THIS PHASE HAS A DISORDERED CONTRIBUTION FROM A1_FCC                  
 PHASE FCC_4SL:F %FY  5 .25   .25   .25   .25   1 !
    CONSTITUENT FCC_4SL:F :AL,FE : AL,FE : AL,FE : AL,FE : VA :  !

   PARAMETER G(FCC_4SL,AL:AL:AL:AL:VA;0) 298.15 +ZERO#;  6000     N 08Con !
   PARAMETER G(FCC_4SL,FE:AL:AL:AL:VA;0) 298.15 +GAL3FE#;    6000   N 08Con !
   PARAMETER G(FCC_4SL,FE:FE:AL:AL:VA;0) 298.15 +GAL2FE2#;   6000   N 08Con !
   PARAMETER G(FCC_4SL,FE:FE:FE:AL:VA;0) 298.15 +GALFE3#;    6000   N 08Con !
   PARAMETER G(FCC_4SL,FE:FE:FE:FE:VA;0) 298.15 +ZERO#;  6000     N 08Con !
   PARAMETER G(FCC_4SL,AL,FE:AL,FE:*:*:VA;0) 298.15 +SFALFE#;  6000   N 08Con !


ASSESSED_SYSTEM AL-FE(TDB -A2_B2 -A2_VA -BCC_VA -B2_BCC 
  ;G5 C_S:BCC_4/AL:AL:FE:FE:VA: C_S:BCC_4/AL:FE:FE:FE:VA:
  ;P3 TMM:300/3000 STP:0.99/1400/-1 STP:0.77/600/1 STP:0.45/500/1 )
!

 LIST_OF_REFERENCES
 NUMBER  SOURCE
 91Din 'A T Dinsdale, Calphad 1991'
 93Sei 'M Seiersten, unpublished 1993'
 01Ohn 'I Ohnuma, unpublished 2001'
 08Con 'D Connetable et al, Calphad 2008; AL-C-Fe'
 08Sun 'B Sundman, to be published'
 08Dup 'N Dupin, vacancies in bcc'
  !

File: examples/macros/BEF.TDB

$
$ Mo-Ni-Re ND 2017 June 1st - to be used with OC
$
$   Mo-Re Mathieu 2013, sigma slightly modified
$   Mo-Ni Frisk 1994
$   Ni-Re Yakoob 2012
$
$ CHI and SIGMA
$         with disordered contribution
$ DIS_CHI and DIS_SIGMA
$         H:DFT S: assessed
$ CHI
$         all compounds from DFT
$ SIGMA
$         BEF
$

 ELEMENT /-   ELECTRON_GAS              0.0000E+00  0.0000E+00  0.0000E+00!
 ELEMENT VA   VACUUM                    0.0000E+00  0.0000E+00  0.0000E+00!
 ELEMENT MO   BCC_A2                    9.5940E+01  4.5890E+03  2.8560E+01!
 ELEMENT NI   FCC_A1                    5.8690E+01  4.7870E+03  2.9796E+01!
 ELEMENT RE   HCP_A3                    1.8621E+02  5.3555E+03  3.6526E+01!
 
 FUNCTION GHSERMO   298.15
     -7746.302+131.9197*T-23.56414*T*LN(T)-.003443396*T**2+5.66283E-07*T**3
     +65812*T**(-1)-1.30927E-10*T**4;
                   2896 Y
     -30556.41+283.559746*T-42.63829*T*LN(T)-4.849315E+33*T**(-9);,, N !

 FUNCTION GFCCMO    298.15
     +7453.698+132.5497*T-23.56414*T*LN(T)-.003443396*T**2+5.66283E-07*T**3
     +65812*T**(-1)-1.30927E-10*T**4;
                   2896 Y
     -15356.41+284.189746*T-42.63829*T*LN(T)-4.849315E+33*T**(-9);,, N REF1 !
     
 FUNCTION GHCPMO     298.15
     +3803.698+131.9197*T-23.56414*T*LN(T)-.003443396*T**2+5.66283E-07*T**3
     +65812*T**(-1)-1.30927E-10*T**4;
                    2896 Y
     -19006.41+283.559746*T-42.63829*T*LN(T)-4.849315E+33*T**(-9);,, N REF1 !
     
 FUNCTION GLIQMO     298.15
     +34085.045+117.224788*T-23.56414*T*LN(T)-.003443396*T**2+5.66283E-07*T**3
     +65812*T**(-1)-1.30927E-10*T**4+4.24519E-22*T**7;
                    2896 Y
     +3538.963+271.6697*T-42.63829*T*LN(T);,, N REF1 !
     
 FUNCTION GHSERNI    298.15
     -5179.159+117.854*T-22.096*T*LN(T)-.0048407*T**2;
                     1.72800E+03  Y
     -27840.655+279.135*T-43.1*T*LN(T)+1.12754E+31*T**(-9);,, N      !
     
 FUNCTION GBCCNI  298.15
     +3535.925+114.298*T-22.096*T*LN(T)-4.8407E-3*T**2;
                 1728.00 Y
     -19125.571+275.579*T-43.1*T*LN(T)+1127.54E28*T**(-9);,, N !
     
 FUNCTION GHCPNI  298.15
     -4133.159+119.109*T-22.096*T*LN(T)-.0048407*T**2;
                  1.72800E+03  Y
     -26794.655+280.39*T-43.1*T*LN(T)+1.12754E+31*T**(-9);,, N  !
     
 FUNCTION GLIQNI  298.15
     +11235.527+108.457*T-22.096*T*LN(T)-.0048407*T**2-3.82318E-21*T**7;
                  1.72800E+03  Y
     -9549.775+268.598*T-43.1*T*LN(T);,, N REF1 !

 FUNCTION GHSERRE   298.15
     -7695.279+128.421589*T-24.348*T*LN(T)-.00253505*T**2+1.92818E-07*T**3
     +32915*T**(-1);
                    1200 Y
     -15775.998+194.667426*T-33.586*T*LN(T)+.00224565*T**2-2.81835E-07*T**3
     +1376270*T**(-1);
                    2400 Y
     -70882.739+462.110749*T-67.956*T*LN(T)+.01184945*T**2-7.88955E-07*T**3
     +18075200*T**(-1);
                    3458 Y
     +346325.888-1211.37186*T+140.831655*T*LN(T)-.033764567*T**2
     +1.053726E-06*T**3-1.34548866E+08*T**(-1);
                    5000 Y
     -78564.296+346.997842*T-49.519*T*LN(T);,, N !
     
 FUNCTION GFCCRE    298.15
     +3304.721+126.921589*T-24.348*T*LN(T)-.00253505*T**2+1.92818E-07*T**3
     +32915*T**(-1);
                    1200 Y
     -4775.998+193.167426*T-33.586*T*LN(T)+.00224565*T**2-2.81835E-07*T**3
     +1376270*T**(-1);
                    2400 Y
     -59882.739+460.610749*T-67.956*T*LN(T)+.01184945*T**2-7.88955E-07*T**3
     +18075200*T**(-1);
                    3458 Y
     +357325.888-1212.87186*T+140.831655*T*LN(T)-.033764567*T**2
     +1.053726E-06*T**3-1.34548866E+08*T**(-1);
                    5000 Y
     -67564.296+345.497842*T-49.519*T*LN(T);,, N REF1 !
     
 FUNCTION GBCCRE    298.15
     +9304.721+124.721589*T-24.348*T*LN(T)-.00253505*T**2+1.92818E-07*T**3
     +32915*T**(-1);
                    1200 Y
     +1224.002+190.967426*T-33.586*T*LN(T)+.00224565*T**2-2.81835E-07*T**3
     +1376270*T**(-1);
                    2400 Y
     -53882.739+458.410749*T-67.956*T*LN(T)+.01184945*T**2-7.88955E-07*T**3
     +18075200*T**(-1);
                    3458 Y
     +363325.888-1215.07186*T+140.831655*T*LN(T)-.033764567*T**2
     +1.053726E-06*T**3-1.34548866E+08*T**(-1);
                    5000 Y
     -61564.296+343.297842*T-49.519*T*LN(T);,, N REF1 !
     
 FUNCTION GLIQRE    298.15
     +16125.604+122.076209*T-24.348*T*LN(T)-.00253505*T**2+1.92818E-07*T**3
     +32915*T**(-1);
                    1200 Y
     +8044.885+188.322047*T-33.586*T*LN(T)+.00224565*T**2-2.81835E-07*T**3
     +1376270*T**(-1);
                    2000 Y
     +568842.665-2527.83846*T+314.178898*T*LN(T)-.08939817*T**2
     +3.92854E-06*T**3-1.63100987E+08*T**(-1);
                    3458 Y
     -39044.888+335.723691*T-49.519*T*LN(T);,, N REF1 !

 FUN M1R2 298.15    +680;,, N !
 FUN M1R3 298.15  +16094;,, N !
 FUN M2R3 298.15  -14434;,, N !
 FUN M1R4 298.15      +0;,, N !
 FUN M2R4 298.15  -81839;,, N !
 FUN M3R4 298.15  -86837;,, N !
 FUN M1R5 298.15   +4361;,, N !
 FUN M2R5 298.15  -28743;,, N !
 FUN M3R5 298.15  -73358;,, N !
 FUN M4R5 298.15  +21024;,, N !
 FUN R1M2 298.15  -22076;,, N !
 FUN R1M3 298.15  -19297;,, N !
 FUN R1M4 298.15   +5847;,, N !
 FUN R1M5 298.15  -30827;,, N !
 FUN R2M3 298.15   +6571;,, N !
 FUN R2M4 298.15  +42569;,, N !
 FUN R2M5 298.15  -25482;,, N !
 FUN R3M4 298.15   -1467;,, N !
 FUN R3M5 298.15  -62108;,, N !
 FUN R4M5 298.15 -119768;,, N !
 
 FUN M1N2 298.15 -112309;,, N !
 FUN M1N3 298.15  +29525;,, N !
 FUN M2N3 298.15 -109029;,, N !
 FUN M1N4 298.15    -965;,, N !
 FUN M2N4 298.15 -134018;,, N !
 FUN M3N4 298.15 -167595;,, N !
 FUN M1N5 298.15  -40910;,, N !
 FUN M2N5 298.15   -2219;,, N !
 FUN M3N5 298.15  +66189;,, N !
 FUN M4N5 298.15  -16596;,, N !
 FUN N1M2 298.15  -73811;,, N !
 FUN N1M3 298.15   -7043;,, N !
 FUN N1M4 298.15  -41875;,, N !
 FUN N1M5 298.15  +17271;,, N !
 FUN N2M3 298.15  +82688;,, N !
 FUN N2M4 298.15  +63970;,, N !
 FUN N2M5 298.15  +97740;,, N !
 FUN N3M4 298.15  +19008;,, N !
 FUN N3M5 298.15  +55865;,, N !
 FUN N4M5 298.15 -114625;,, N !

 FUN R1N2 298.15   -2123;,, N !
 FUN R1N3 298.15  -19973;,, N !
 FUN R2N3 298.15   +5210;,, N !
 FUN R1N4 298.15   -1351;,, N !
 FUN R2N4 298.15  -89153;,, N !
 FUN R3N4 298.15  -89828;,, N !
 FUN R1N5 298.15  -61558;,, N !
 FUN R2N5 298.15   -2026;,, N !
 FUN R3N5 298.15  +75934;,, N !
 FUN R4N5 298.15  -24700;,, N !
 FUN N1R2 298.15 -103625;,, N !
 FUN N1R3 298.15  +20648;,, N !
 FUN N1R4 298.15  -88284;,, N !
 FUN N1R5 298.15  +32709;,, N !
 FUN N2R3 298.15  -46120;,, N !
 FUN N2R4 298.15  +91951;,, N !
 FUN N2R5 298.15  +36182;,, N !
 FUN N3R4 298.15  +70531;,, N !
 FUN N3R5 298.15 +136624;,, N !
 FUN N4R5 298.15  -77381;,, N !

 TYPE_DEFINITION % SEQ *!
 DEFINE_SYSTEM_DEFAULT ELEMENT 2 !
 DEFAULT_COMMAND DEF_SYS_ELEMENT VA /- !

 PHASE LIQUID  %  1  1.0  !
 CONST LIQUID  :MO,RE,NI :  !
 
 TYPE_DEFINITION ( GES A_P_D FCC_A1 MAGNETIC  -3.0    2.80000E-01 !
 PHASE FCC_A1  %(  2 1   1 !
 CONST FCC_A1  :MO,RE,NI : VA :  !

 TYPE_DEFINITION & GES A_P_D BCC_A2 MAGNETIC  -1.0    4.00000E-01 !
 PHASE BCC_A2  %&  2 1   3 !
 CONSTITUENT BCC_A2  :MO,RE,NI : VA :  !

 TYPE_DEFINITION ) GES A_P_D HCP_A3 MAGNETIC  -3.0    2.80000E-01 !
 PHASE HCP_A3  %)  2 1   .5 !
 CONST HCP_A3  :MO,RE,NI : VA :  !

 PHASE MONI_DELTA  %  3 24   20   12 !
 CONST MONI_DELTA  :NI : MO,NI : MO :  !

 TYPE_DEFINITION + GES AMEND_PHASE_DESCRIPTION CHI NEVER DIS_CHI,,,!
 PHASE DIS_CHI  %  1  1.0  !
 CONSTITUENT DIS_CHI  :MO,RE,NI :  !
 PHASE CHI %+   4 2   8   24   24 !
 CONST CHI  :MO,RE,NI : MO,RE,NI : MO,RE,NI : MO,RE,NI :  !

 TYPE_DEFINITION * GES AMEND_PHASE_DESCRIPTION SIGMA NEVER DIS_SIG,,,!
 PHASE DIS_SIG  %  1  1.0  !
 CONST DIS_SIG  :MO,RE,NI :  !
 PHASE SIGMA  %*  5 2   4   8   8   8 !
 CONST SIGMA  :MO,RE,NI : MO,RE,NI : MO,RE,NI : MO,RE,NI : MO,RE,NI :  !

$=========================================================================
$                                                         Unary parameters
$=========================================================================

$-------------------------------------------------------------------- SGTE 

 PARAMETER G(BCC_A2,MO:VA;0)   298.15 +GHSERMO;,, N REF1 !
 PARAMETER G(BCC_A2,NI:VA;0)  298.15 +GBCCNI;,, N REF1 !
 PARAMETER TC(BCC_A2,NI:VA;0)  2.98150E+02  575;,, N REF1 !
 PARAMETER BMAGN(BCC_A2,NI:VA;0)  2.98150E+02  .85;,, N REF1 !
 PARAMETER G(BCC_A2,RE:VA;0)     298.15 +GBCCRE;,, N REF1 !

 PARAMETER G(FCC_A1,MO:VA;0)  298.15 +GFCCMO;,, N REF1 !
 PARAMETER G(FCC_A1,NI:VA;0)  298.15 +GHSERNI;,, N REF1 !
 PARAMETER TC(FCC_A1,NI:VA;0)  2.98150E+02  633;,, N REF1 !
 PARAMETER BMAGN(FCC_A1,NI:VA;0)  2.98150E+02  .52;,, N REF1 !
 PARAMETER G(FCC_A1,RE:VA;0)   298.15 GFCCRE;,, N REF1 !

 PARAMETER G(HCP_A3,MO:VA;0)  298.15 +GHCPMO;,, N REF1 !
 PARAMETER G(HCP_A3,NI:VA;0)  298.15 +GHCPNI;,,  N  REF1 !
 PARAMETER G(HCP_A3,RE:VA;0)  298.15 +GHSERRE;,, N REF1 !

 PARAMETER G(LIQUID,MO;0)  298.15 GLIQMO;,, N REF1 !
 PARAMETER G(LIQUID,NI;0)  298.15 GLIQNI;,, N REF1 !
 PARAMETER G(LIQUID,RE;0)  298.15 GLIQRE;,, N REF1 !
 
$-------------------------------------------------------------------- DFT

$ PARA G(DIS_CHI,MO;0) 298.15 +26126+GHSERMO;,, N DFTCHI !
$ PARA G(DIS_CHI,NI;0) 298.15 +13550+GHSERNI;,, N DFTCHI !
$ PARA G(DIS_CHI,RE;0) 298.15  +4903+GHSERRE;,, N DFTCHI !

$ PARA G(DIS_SIG,MO;0) 298.15 +16098+GHSERMO;,, N DFTSIG !
$ PARA G(DIS_SIG,NI;0) 298.15 +13582+GHSERNI;,, N DFTSIG !
$ PARA G(DIS_SIG,RE;0) 298.15  +9331+GHSERRE;,, N DFTSIG !
 
$----------------------------------------------------------------------------
$                                                        S assessed in Mo-Re

 PARA G(DIS_CHI,MO;0) 298.15 +26126+GHSERMO-0.5596*T;,, N REF9 !
 PARA G(DIS_CHI,RE;0) 298.15  +4903+GHSERRE+0.00905*T;,, N REF9 !
 
 PARA G(DIS_SIG,MO;0) 298.15 +16098+GHSERMO+1.251*T;,, N REF9 !
 PARA G(DIS_SIG,RE;0) 298.15  +9331+GHSERRE-1.205*T;,, N REF9 !
 
$----------------------------------------------------------------------------
$                                               Ni sigma and chi - test for S

 PARA G(DIS_SIG,NI;0) 298.15 +13582+GHSERNI+3*T;,, N MONIRE !
 PARA G(DIS_CHI,NI;0) 298.15 +13550+GHSERNI+6*T;,, N MONIRE!

$=========================================================================
$                                                        Binary parameters
$=========================================================================

$------------------------------------------------------------------- Mo-Ni

 PARA L(LIQUID,MO,NI;0) 298.15  -46540+19.53*T;,, N 90Fri4 !
 PARA L(LIQUID,MO,NI;1) 298.15  2915;,, N 90Fri4 !
 
 PARA L(FCC_A1,MO,NI:VA;0) 298.15  +4803.7-5.96*T;,, N 90Fri4 !
 PARA L(FCC_A1,MO,NI:VA;1) 298.15  10880;,, N 90Fri4 !

 PARA L(BCC_A2,MO,NI:VA;0) 298.15  46422;,, N 90Fri4 !
 
 PARA G(MONI_DELTA,NI:MO:MO;0) 298.15
      +24*GHSERNI+32*GHSERMO-212100+1089*T-142*T*LN(T);,, N 90Fri4 !
 PARA G(MONI_DELTA,NI:NI:MO;0) 298.15
      +24*GHSERNI+20*GBCCNI+12*GHSERMO-1030-93.5*T+13.5*T*LN(T);,, N 90Fri4 !

$ ID to FCC
 PARA L(HCP_A3,MO,NI:VA;0) 298.15 +4803.7-5.96*T;,, N MONIRE !
 PARA L(HCP_A3,MO,NI:VA;1) 298.15 +10880;,, N MONIRE !

 PARA G(CHI,NI:MO:MO:MO;0)  298.15  +219710;,, N DFTCHI !
 PARA G(CHI,MO:NI:MO:MO;0)  298.15  +814131;,, N DFTCHI !
 PARA G(CHI,NI:NI:MO:MO;0)  298.15  +965490;,, N DFTCHI !
 PARA G(CHI,MO:MO:NI:MO;0)  298.15  -172228;,, N DFTCHI !
 PARA G(CHI,MO:MO:MO:NI;0)  298.15  -481244;,, N DFTCHI !
 PARA G(CHI,NI:MO:NI:MO;0)  298.15   -43099;,, N DFTCHI !
 PARA G(CHI,NI:MO:MO:NI;0)  298.15  -352925;,, N DFTCHI !
 PARA G(CHI,MO:NI:NI:MO;0)  298.15  -163370;,, N DFTCHI !
 PARA G(CHI,MO:NI:MO:NI;0)  298.15  -532188;,, N DFTCHI !
 PARA G(CHI,NI:NI:NI:MO;0)  298.15   +14892;,, N DFTCHI !
 PARA G(CHI,NI:NI:MO:NI;0)  298.15  -271198;,, N DFTCHI !
 PARA G(CHI,MO:MO:NI:NI;0)  298.15  -877718;,, N DFTCHI !
 PARA G(CHI,NI:MO:NI:NI;0)  298.15  -849987;,, N DFTCHI !
 PARA G(CHI,MO:NI:NI:NI;0)  298.15  -221731;,, N DFTCHI !

 PARA G(SIGMA,MO:NI:*:*:*;0) 298.15 -112309;,, N ND !
 PARA G(SIGMA,MO:*:NI:*:*;0) 298.15  +29525;,, N ND !
 PARA G(SIGMA,MO:*:*:NI:*;0) 298.15    -965;,, N ND !
 PARA G(SIGMA,MO:*:*:*:NI;0) 298.15  -40910;,, N ND !
 PARA G(SIGMA,*:MO:NI:*:*;0) 298.15 -109029;,, N ND !
 PARA G(SIGMA,*:MO:*:NI:*;0) 298.15 -134018;,, N ND !
 PARA G(SIGMA,*:MO:*:*:NI;0) 298.15   -2219;,, N ND !
 PARA G(SIGMA,*:*:MO:NI:*;0) 298.15 -167595;,, N ND !
 PARA G(SIGMA,*:*:MO:*:NI;0) 298.15  +66189;,, N ND !
 PARA G(SIGMA,*:*:*:MO:NI;0) 298.15  -16596;,, N ND !
 PARA G(SIGMA,NI:MO:*:*:*;0) 298.15  -73811;,, N ND !
 PARA G(SIGMA,NI:*:MO:*:*;0) 298.15   -7043;,, N ND !
 PARA G(SIGMA,NI:*:*:MO:*;0) 298.15  -41875;,, N ND !
 PARA G(SIGMA,NI:*:*:*:MO;0) 298.15  +17271;,, N ND !
 PARA G(SIGMA,*:NI:MO:*:*;0) 298.15  +82688;,, N ND !
 PARA G(SIGMA,*:NI:*:MO:*;0) 298.15  +63970;,, N ND !
 PARA G(SIGMA,*:NI:*:*:MO;0) 298.15  +97740;,, N ND !
 PARA G(SIGMA,*:*:NI:MO:*;0) 298.15  +19008;,, N ND !
 PARA G(SIGMA,*:*:NI:*:MO;0) 298.15  +55865;,, N ND !
 PARA G(SIGMA,*:*:*:NI:MO;0) 298.15 -114625;,, N ND !

$------------------------------------------------------------------- Mo-Re

 PARAMETER L(BCC_A2,MO,RE:VA;0)   298.15 -15025+11.404*T;,, N  REF9 !
 PARAMETER L(BCC_A2,MO,RE:VA;1)   298.15 +8.07*T;,, N REF9 !

 PARAMETER L(HCP_A3,MO,RE:VA;0)   298.15 +12740+1.951*T;,, N REF9 !

 PARAMETER L(LIQUID,MO,RE;0)    298.15 -15025+11.404*T-2610;,, N REF9 !
 PARAMETER L(LIQUID,MO,RE;1)    298.15 +8.07*T-7790;,, N REF9 !

$ ID to HCP
 PARA L(FCC_A1,MO,RE:VA;0) 298.15 +12740+1.951*T;,, N MONIRE !

 PARA G(CHI,RE:MO:MO:MO;0)  298.15   +72898;,, N DFTCHI !
 PARA G(CHI,MO:RE:MO:MO;0)  298.15  +238327;,, N DFTCHI !
 PARA G(CHI,RE:RE:MO:MO;0)  298.15  +327082;,, N DFTCHI !
 PARA G(CHI,MO:MO:RE:MO;0)  298.15  -194830;,, N DFTCHI !
 PARA G(CHI,MO:MO:MO:RE;0)  298.15  -681482;,, N DFTCHI !
 PARA G(CHI,RE:MO:RE:MO;0)  298.15  -127372;,, N DFTCHI !
 PARA G(CHI,RE:MO:MO:RE;0)  298.15  -583384;,, N DFTCHI !
 PARA G(CHI,MO:RE:RE:MO;0)  298.15  +141480;,, N DFTCHI !
 PARA G(CHI,MO:RE:MO:RE;0)  298.15  -300477;,, N DFTCHI !
 PARA G(CHI,RE:RE:RE:MO;0)  298.15  +239483;,, N DFTCHI !
 PARA G(CHI,RE:RE:MO:RE;0)  298.15  -165184;,, N DFTCHI !
 PARA G(CHI,MO:MO:RE:RE;0)  298.15  -569681;,, N DFTCHI !
 PARA G(CHI,RE:MO:RE:RE;0)  298.15  -468084;,, N DFTCHI !
 PARA G(CHI,MO:RE:RE:RE;0)  298.15  -125904;,, N DFTCHI !

 PARA G(SIGMA,MO:RE:*:*:*;0) 298.15    +680;,, N ND !
 PARA G(SIGMA,MO:*:RE:*:*;0) 298.15  +16094;,, N ND !
 PARA G(SIGMA,MO:*:*:RE:*;0) 298.15      +0;,, N ND !
 PARA G(SIGMA,MO:*:*:*:RE;0) 298.15   +4361;,, N ND !
 PARA G(SIGMA,*:MO:RE:*:*;0) 298.15  -14434;,, N ND !
 PARA G(SIGMA,*:MO:*:RE:*;0) 298.15  -81839;,, N ND !
 PARA G(SIGMA,*:MO:*:*:RE;0) 298.15  -28743;,, N ND !
 PARA G(SIGMA,*:*:MO:RE:*;0) 298.15  -86837;,, N ND !
 PARA G(SIGMA,*:*:MO:*:RE;0) 298.15  -73358;,, N ND !
 PARA G(SIGMA,*:*:*:MO:RE;0) 298.15  +21024;,, N ND !
 PARA G(SIGMA,RE:MO:*:*:*;0) 298.15  -22076;,, N ND !
 PARA G(SIGMA,RE:*:MO:*:*;0) 298.15  -19297;,, N ND !
 PARA G(SIGMA,RE:*:*:MO:*;0) 298.15   +5847;,, N ND !
 PARA G(SIGMA,RE:*:*:*:MO;0) 298.15  -30827;,, N ND !
 PARA G(SIGMA,*:RE:MO:*:*;0) 298.15   +6571;,, N ND !
 PARA G(SIGMA,*:RE:*:MO:*;0) 298.15  +42569;,, N ND !
 PARA G(SIGMA,*:RE:*:*:MO;0) 298.15  -25482;,, N ND !
 PARA G(SIGMA,*:*:RE:MO:*;0) 298.15   -1467;,, N ND !
 PARA G(SIGMA,*:*:RE:*:MO;0) 298.15  -62108;,, N ND !
 PARA G(SIGMA,*:*:*:RE:MO;0) 298.15 -119768;,, N ND !

$------------------------------------------------------------------- Ni-Re

 PARA L(LIQUID,NI,RE;0) 298.15 21480.3504;,, N NIRE !

 PARA L(FCC_A1,NI,RE:VA;0) 298.15 5054.48711+8.28748232*T;,, N NIRE !

 PARA L(HCP_A3,NI,RE:VA;0) 298.15 9968.56426+7.59954301*T;,, N NIRE !

$ ID to LIQ
 PARA L(BCC_A2,NI,RE:VA;0) 298.15  +21480.3504;,, N MONIRE !

 PARA G(CHI,RE:NI:NI:NI;0)  298.15   -89694;,, N DFTCHI !
 PARA G(CHI,NI:RE:NI:NI;0)  298.15  -393802;,, N DFTCHI !
 PARA G(CHI,RE:RE:NI:NI;0)  298.15  -511876;,, N DFTCHI !
 PARA G(CHI,NI:NI:RE:NI;0)  298.15  +232248;,, N DFTCHI !
 PARA G(CHI,NI:NI:NI:RE;0)  298.15   +59918;,, N DFTCHI !
 PARA G(CHI,RE:NI:RE:NI;0)  298.15  +163650;,, N DFTCHI !
 PARA G(CHI,RE:NI:NI:RE;0)  298.15   -40656;,, N DFTCHI !
 PARA G(CHI,NI:RE:RE:NI;0)  298.15  -135674;,, N DFTCHI !
 PARA G(CHI,NI:RE:NI:RE;0)  298.15  +217732;,, N DFTCHI !
 PARA G(CHI,RE:RE:RE:NI;0)  298.15  -276649;,, N DFTCHI !
 PARA G(CHI,RE:RE:NI:RE;0)  298.15  +262496;,, N DFTCHI !
 PARA G(CHI,NI:NI:RE:RE;0)  298.15   -36360;,, N DFTCHI !
 PARA G(CHI,RE:NI:RE:RE;0)  298.15   -99055;,, N DFTCHI !
 PARA G(CHI,NI:RE:RE:RE;0)  298.15   +78569;,, N DFTCHI !

 PARA G(SIGMA,NI:RE:*:*:*;0) 298.15 -103625;,, N ND !
 PARA G(SIGMA,NI:*:RE:*:*;0) 298.15  +20648;,, N ND !
 PARA G(SIGMA,NI:*:*:RE:*;0) 298.15  -88284;,, N ND !
 PARA G(SIGMA,NI:*:*:*:RE;0) 298.15  +32709;,, N ND !
 PARA G(SIGMA,*:NI:RE:*:*;0) 298.15  -46120;,, N ND !
 PARA G(SIGMA,*:NI:*:RE:*;0) 298.15  +91951;,, N ND !
 PARA G(SIGMA,*:NI:*:*:RE;0) 298.15  +36182;,, N ND !
 PARA G(SIGMA,*:*:NI:RE:*;0) 298.15  +70531;,, N ND !
 PARA G(SIGMA,*:*:NI:*:RE;0) 298.15 +136624;,, N ND !
 PARA G(SIGMA,*:*:*:NI:RE;0) 298.15  -77381;,, N ND !
 PARA G(SIGMA,RE:NI:*:*:*;0) 298.15   -2123;,, N ND !
 PARA G(SIGMA,RE:*:NI:*:*;0) 298.15  -19973;,, N ND !
 PARA G(SIGMA,RE:*:*:NI:*;0) 298.15   -1351;,, N ND !
 PARA G(SIGMA,RE:*:*:*:NI;0) 298.15  -61558;,, N ND !
 PARA G(SIGMA,*:RE:NI:*:*;0) 298.15   +5210;,, N ND !
 PARA G(SIGMA,*:RE:*:NI:*;0) 298.15  -89153;,, N ND !
 PARA G(SIGMA,*:RE:*:*:NI;0) 298.15   -2026;,, N ND !
 PARA G(SIGMA,*:*:RE:NI:*;0) 298.15  -89828;,, N ND !
 PARA G(SIGMA,*:*:RE:*:NI;0) 298.15  +75934;,, N ND !
 PARA G(SIGMA,*:*:*:RE:NI;0) 298.15  -24700;,, N ND !

$=========================================================================
$                                                       Ternary parameters
$=========================================================================

 PARA G(CHI,NI:MO:MO:RE;0)  298.15  -519693;,, N DFTCHI !
 PARA G(CHI,NI:RE:MO:RE;0)  298.15  -106844;,, N DFTCHI !
 PARA G(CHI,NI:MO:RE:MO;0)  298.15   +35426;,, N DFTCHI !
 PARA G(CHI,NI:RE:MO:MO;0)  298.15  +496740;,, N DFTCHI !
 PARA G(CHI,NI:MO:RE:RE;0)  298.15  -409153;,, N DFTCHI !
 PARA G(CHI,NI:RE:RE:MO;0)  298.15  +366739;,, N DFTCHI !
 PARA G(CHI,RE:NI:MO:RE;0)  298.15   +16373;,, N DFTCHI !
 PARA G(CHI,MO:NI:RE:MO;0)  298.15  +533241;,, N DFTCHI !
 PARA G(CHI,MO:NI:RE:RE;0)  298.15  -211610;,, N DFTCHI !
 PARA G(CHI,RE:NI:RE:MO;0)  298.15  +600355;,, N DFTCHI !
 PARA G(CHI,RE:NI:MO:MO;0)  298.15  +913000;,, N DFTCHI !
 PARA G(CHI,MO:NI:MO:RE;0)  298.15  -113332;,, N DFTCHI !
 PARA G(CHI,NI:NI:RE:MO;0)  298.15  +632479;,, N DFTCHI !
 PARA G(CHI,NI:NI:MO:RE;0)  298.15   +16967;,, N DFTCHI !
 PARA G(CHI,RE:MO:NI:RE;0)  298.15   -31431;,, N DFTCHI !
 PARA G(CHI,MO:RE:NI:RE;0)  298.15  +124857;,, N DFTCHI !
 PARA G(CHI,RE:RE:NI:MO;0)  298.15   +85119;,, N DFTCHI !
 PARA G(CHI,RE:MO:NI:MO;0)  298.15  -105163;,, N DFTCHI !
 PARA G(CHI,MO:RE:NI:MO;0)  298.15   -19854;,, N DFTCHI !
 PARA G(CHI,MO:MO:NI:RE;0)  298.15  -145816;,, N DFTCHI !
 PARA G(CHI,RE:MO:RE:NI;0)  298.15  -458236;,, N DFTCHI !
 PARA G(CHI,MO:MO:RE:NI;0)  298.15  -524528;,, N DFTCHI !
 PARA G(CHI,MO:RE:RE:NI;0)  298.15  -344447;,, N DFTCHI !
 PARA G(CHI,RE:MO:MO:NI;0)  298.15  -425639;,, N DFTCHI !
 PARA G(CHI,MO:RE:MO:NI;0)  298.15  -447354;,, N DFTCHI !
 PARA G(CHI,RE:RE:MO:NI;0)  298.15  -400043;,, N DFTCHI !
 PARA G(CHI,NI:RE:NI:MO;0)  298.15  +144227;,, N DFTCHI !
 PARA G(CHI,NI:MO:NI:RE;0)  298.15   -89466;,, N DFTCHI !
 PARA G(CHI,NI:RE:MO:NI;0)  298.15  -234016;,, N DFTCHI !
 PARA G(CHI,NI:MO:RE:NI;0)  298.15  -393733;,, N DFTCHI !
 PARA G(CHI,RE:NI:NI:MO;0)  298.15  -122124;,, N DFTCHI !
 PARA G(CHI,MO:NI:NI:RE;0)  298.15  -194827;,, N DFTCHI !
 PARA G(CHI,RE:NI:MO:NI;0)  298.15  -389947;,, N DFTCHI !
 PARA G(CHI,MO:NI:RE:NI;0)  298.15    +3924;,, N DFTCHI !
 PARA G(CHI,RE:MO:NI:NI;0)  298.15  -862872;,, N DFTCHI !
 PARA G(CHI,MO:RE:NI:NI;0)  298.15  -559164;,, N DFTCHI !
 
$============================================================================

 LIST_OF_REFERENCES
 NUMBER  SOURCE
   REF1   'PURE4 - SGTE Pure Elements (Unary) Database (Version 4.6), 
           developed by SGTE (Scientific Group Thermodata Europe), 1991-2008,
            and provided by TCSAB (Jan. 2008). '
   REF5   'JC Crivello 2012 march, Armide project v1.13 chi phase'
   REF9   'R. Mathieu et al., Armide project Calphad, 43 (2013) 18-31'   
   DFTSIG 'JC Crivello 2012 march, Armide project v1.9 sigma phase' 
   DFTCHI 'JC Crivello 2012 march, Armide project v1.13 chi phase' 
   90Fri4 'K Frisk, Calphad 14(1990)3 p 311-320; Mo-Ni'
   NIRE   'K. Yaqoob and JM Joubert'
   MONIRE 'ND Mo-Ni-Re tests'
   ND     'N. Dupin , BEF testing'
   !

File: examples/macros/CsLaF-MOD.TDB
$ CSLAF FROM DAT WITH SPLIT REFERENCE ENERGEIS

ELEMENT CS SER 132.9 0 0 0 !
ELEMENT F  GAS  18.9984 0 0 0 !
ELEMENT LA SER 138.9055 0 0 0 !

SPECIES CSF  CSF !
SPECIES LAF3 LAF3 !

SPECIES LA/F LA/F 6.0 2.0 2.4 !
SPECIES CS/F CS/F 6.0 6.0 2.4 !
SPECIES LACS/F LA,CS/F 9.0 6.0 4.0 !

FUNCTION GLIQLAF 298.15 -1674170.0+806.53663*T-135*T*LN(T); 2500 N!
FUNCTION GLIQCSF 298.15 -565946.80+405.89131*T-74.057*T*LN(T); 2000 N!

$ FUNCTION GLIQLAF 298.15 0; 2500 N !
$ FUNCTION GLIQCSF 298.15 0; 2500 N !

 TYPE_DEFINITION % SEQ * !
 DEFINE_SYSTEM_DEFAULT ELEMENT 2 !
 DEFAULT_COMMAND DEF_SYS_ELEMENT VA /- !


PHASE LIQUID:X % 1 1.0 !
$ bond fractions as in order of sublattice species
CONST LIQUID:X : LA/F-Q CS/F-Q LACS/F-Q : !

$ LA1/6 F1/2            is 2/3+2/2= 1/3 mole LaF3
PARAMETER G(LIQUID,LA/F-Q) 298.15 0.33333333*GLIQLAF; 6000 N 08Ben !
$ PARAMETER G(LIQUID,LA/F-Q) 298.15   GLIQLAF; 6000 N 08Ben !

$ Cs1/6 F1/6            is 2/6+2/6= 1/3 mole CsF
PARAMETER G(LIQUID,CS/F-Q) 298.15 0.3333333*GLIQCSF; 6000 N 08Ben !
$ PARAMETER G(LIQUID,CS/F-Q) 298.15   GLIQCSF; 6000 N 08Ben !

$ NO REFERENCE STATE addded as that is calculated using the FNN
$ The DAT file has twice this value
$   0   0 -21625.146     0.00000000     0.00000000     0.00000000
PARAMETER G(LIQUID,LACS/F-Q) 298.15 -10812.573; 6000 N bo!

$ THESE PARAMETERS SHOULD BE HALFED ALSO ...
$   0   0 -1398.2896     -14.232842     0.00000000     0.00000000   
$   0   0 -2977.6120      4.9256711     0.00000000     0.00000000

PARAMETER G(LIQUID,CS/F-Q,LACS/F-Q,LA/F-Q;G,1,0) 298.15
          -699.1448-7.1164*T; 6000 N 08Ben!

PARAMETER G(LIQUID,CS/F-Q,LACS/F-Q,LA/F-Q;G,0,1) 298.15
         -1488.806+2.4628355*T; 6000 N 08Ben !


PHASE LAF3 % 2 1.0 3.0  !
CONST LAF3 :LA:F: !
PARAMETER G(LAF3,LA:F) 298.15 GLAF3; 2500 N 08Ben !
FUNCTION GLAF3 298.15 -1712105.5+715.96122*T-122.11880*T*LN(T)
           +0.11233700E-01*T**2+0.27182333E-05*T**3+1085690.0*T**(-1)
           -.23478833E-08*T**4; 2500.0000   N 08Ben !

PHASE CSF % 2 1.0 1.0 !
CONST CSF :CS:F: !
PARAMETER G(CSF,CS:F) 298.15 GCSF; 2000 N 08Ben !
FUNCTION GCSF 298.15 -569439.00+230.50900*T-46.810600*T*LN(T)
           -.87950000E-02*T**2+4110.7635*T**(-1);  2000.0000 N 08Ben !

PHASE CS3LAF6 % 3 3.0 1.0 6.0 !
CONST :CS:LA:F: !
PARAMETER G(CS3LAF6,CS:LA:F) 298.15 GCSLAF; 2000 N 08Ben !
FUNCTION GCSLAF 298.15 -3524425.5+1383.1064*T-262.7*T*LN(T)
           +0.75E-02*T**2;   2000.0000      N 08Ben!

 LIST_OF_REFERENCES
 NUMBER  SOURCE
 08Ben 'O Benes, R J M Konings, Calphad 32 (2008) 121-128'
 !

File: examples/macros/MQMQA-KLiNaCl.TDB
$ dat/MSTDB-TC_V4_out.TDB
$  File created by rmelt on 2026-03-03 21:33
$  from file dat/MSTDB-TC_V4.0_Chlorides_No_Func_OC.TDB.TDB
$  removing the element PU, U, FE, CR, AL, HE, AR, XE, KR 
$
$  File converted by tdbConvert-20251202 on 2026-03-03 21:26 from file 
$ /media/ndupin/DATA/Nath/factsage/2025/python/dat/MSTDB-TC_V4.0_Chlorides_No_Func.dat 
$
$   System K-Li-Na-Cl
$

 ELEMENT /-   ELECTRON_GAS                0.0          0.0      0.0    !
 ELEMENT VA   VACUUM                      0.0          0.0      0.0    !
 ELEMENT K    SER                        39.09830000   0.0      0.0    ! 
 ELEMENT CL   SER                        35.45300000   0.0      0.0    ! 
 ELEMENT NA   SER                        22.98976928   0.0      0.0    ! 
 ELEMENT LI   SER                         6.94100000   0.0      0.0    ! 


 TYPE_DEFINITION % SEQ * !
 DEFINE_SYSTEM_DEFAULT ELEMENT 2 !
 DEFAULT_COMMAND DEF_SYS_ELEMENT VA /- !

$ Functions to express not integer T powers  T**i = EXP(i*LN(T))
    FUN LNT 298.15 LN(T);,, N !
    FUN HALFLNT 298.15 0.5*LNT;,, N !
    FUN SQRT 298.15 EXP(HALFLNT);,, N !
    FUN ONE5LNT 298.15 1.5*LNT;,, N !
    FUN SSQRT 298.15 EXP(ONE5LNT);,, N !

 SPECIES LI2        LI2                     !
 SPECIES NA2        NA2                     !
 SPECIES MG2        MG2                     !
 SPECIES CL2        CL2                     !

$ ============================================================== PHASE GAS

  PHASE GAS:G % 1 1 !
  CONST GAS:G : LI LI2 NE NA NA2 MG 
     MG2 CL CL2 LICL LI2CL2 LI3CL3 
     NACL NA2CL2 MGCL MGCL2 MG2CL4 CL3MGNA 
     CL4MGNA2 NA2MG2CL6 K K2 KCL K2CL2 
     KMGCL3 CA CA2 CACL CACL2 KCACL3 
     NI NICL NICL2 NANICL3 KNICL3 RB 
     RB2 RBCL RB2CL2 SR SR2 SRCL 
     SRCL2 ZR ZRCL ZRCL2 ZRCL3 ZRCL4 
     I I2 LII LI2I2 LI3I3 NAI 
     NA2I2 MGI2 MG2I4 KI K2I2 CAI2 
     NII2 RBI RB2I2 SRI SRI2 ZRI 
     ZRI2 ZRI3 ZRI4 CS CS2 CSCL 
     CS2CL2 CSI CS2I2 BA BA2 BACL 
     BACL2 BAI BAI2 LA LA2 LACL3 
     LAI3 CE CE2 CECL3 CEI3 ND 
     NDCL3 NDI3 :  !
$     ZRI2 ZRI3 ZRI4 CS CS2 CSCL 
$ CS not included in the gas because problems with LII and NII2 ....
  PARAMETER G(GAS,LI;0) 298.15
     +153102.34+0.44231499*T-20.787056*T*LN(T); 1620.12 Y
     +704356.84-1239.6229*T+94.929451*T*LN(T)
     -0.0046167194*T**2-9695628.1*T**(-1)-151806.270*LN(T)
     +30118.8240*SQRT; 4500 Y
     -17979272+6025.3128*T-496.94347*T*LN(T)
     +1.1229434E+09*T**(-1)+3461832.10*LN(T)
     -303007.260*SQRT; 6000 Y
     +94241.509+120.76838*T-33.578016*T*LN(T); 6000 N REF !
  PARAMETER G(GAS,LI2;0) 298.15
     +193595.11-6.1697457*T-28.847036*T*LN(T)
     -0.0066320592*T**2+8.9639079E-07*T**3+206021.52*T**(-1)
     +2507.68903*LN(T); 1100 Y
     +7302669.5-14216.417*T+1284.1377*T*LN(T)
     -0.047858983*T**2-1.4530508E+08*T**(-1)
     -1895556.69*LN(T)+358298.504*SQRT; 2900 Y
     -96198995+84504.993*T-7368.303*T*LN(T)
     +0.12824513*T**2+3.378345E+09*T**(-1)+21605926.3*LN(T)
     -2850619.93*SQRT; 4700 Y
     -25387968+1027.6318*T-89.382663*T*LN(T)
     +3.09264E+09*T**(-1)+3979378.76*LN(T)-163785.218*SQRT; 6000 Y
     +162011.57+186.92282*T-52.184607*T*LN(T); 6000 N REF !
  PARAMETER G(GAS,NE;0) 298.15
     -6197.3787-7.1110179*T-20.78611*T*LN(T); 6000 N REF !
  PARAMETER G(GAS,NA;0) 298.15
     +101102.1-14.438273*T-20.787864*T*LN(T); 2000 Y
     +3131288.2-3825.0799*T+320.90449*T*LN(T)
     -0.0091316746*T**2-87067690*T**(-1)-726550.400*LN(T)
     +111786.760*SQRT; 4000 Y
     -20275279+7061.1982*T-580.64366*T*LN(T)
     +1.196585E+09*T**(-1)+3929424.20*LN(T)
     -351684.700*SQRT; 6000 Y
     +37334.395+110.6992*T-34.01326*T*LN(T); 6000 N REF !
  PARAMETER G(GAS,NA2;0) 298.15
     -27904.508+1274.256*T-166.84841*T*LN(T)
     +0.013235251*T**2+1510882.9*T**(-1)+60564.8419*LN(T)
     -20065.8907*SQRT; 1700 Y
     +41398029-79483.033*T+7383.7074*T*LN(T)
     -0.35427992*T**2+6.8985756E-06*T**3-9.433865E+08*T**(-1)
     -10772099.0*LN(T)+1981928.26*SQRT; 4400 Y
     +20823692-8556.1559*T+637.08979*T*LN(T)
     -6.4829756E+08*T**(-1)-4248696.20*LN(T)
     +421151.160*SQRT; 6000 Y
     +82848.07+137.37412*T-50.07023*T*LN(T); 6000 N REF !
  PARAMETER G(GAS,MG;0) 298.15
     +140902.42-9.4264522*T-20.786792*T*LN(T); 2200 Y
     +4038673.7-4646.8964*T+392.90224*T*LN(T)
     -0.01034223*T**2-1.1511345E+08*T**(-1)
     -924952.207*LN(T)+139033.023*SQRT; 5000 Y
     -11711036+4659.4327*T-393.00749*T*LN(T)
     +6.196823E+08*T**(-1)+2341534.09*LN(T)
     -222157.414*SQRT; 6000 Y
     +87168.195+95.17384*T-31.826411*T*LN(T); 6000 N REF !
  PARAMETER G(GAS,MG2;0) 298.15
     +281499.95-106.03332*T-20.37032*T*LN(T)
     -0.0003705509*T**2+8.4809483E-08*T**3-162201*T**(-1)
     -.103618800E-10*T**4; 1500 Y
     +281267.92-103.32222*T-20.77585*T*LN(T)
     -2.39732E-06*T**2+1.430209E-10*T**3-133791.6*T**(-1)
     -.451753800E-14*T**4; 3000 Y
     +281080.11-102.97742*T-20.813706*T*LN(T); 3000 N REF !
  PARAMETER G(GAS,CL;0) 298.15
     +118817.66+15.344053*T-26.529359*T*LN(T)
     +0.00155137*T**2-1125.57178*LN(T); 600 Y
     +74669.613+6.4674603*T-24.066568*T*LN(T)
     +876684.08*T**(-1)+9269.50802*LN(T)+0.182117207E-01*SSQRT
     -1128.62181*SQRT; 6000 Y
     +117615.62-28.262343*T-20.862165*T*LN(T); 6000 N REF !
  PARAMETER G(GAS,CL2;0) 298.15
     +12809.016-120.39923*T-20.680767*T*LN(T)
     -158356.65*T**(-1)-.254743560*SSQRT+2365.04488*SQRT
     -8299.37036*LN(T); 1600 Y
     +13434169-55196.104*T+6062.5675*T*LN(T)
     +0.18893144*T**2-4.8495258E-07*T**3-2.5706483E+08*T**(-1)
     -100.313697*SSQRT+952147.588*SQRT-3941479.63*LN(T); 3800 Y
     +29413795-19700.928*T+1734.5976*T*LN(T)
     -1.4098302E+09*T**(-1)-8.20206439*SSQRT
     +692726.840*SQRT-6110513.94*LN(T); 6000 Y
     -1966.4755+27.523865*T-37.570456*T*LN(T); 6000 N REF !
  PARAMETER G(GAS,LICL;0) 298.15
     -207903.19+35.794423*T-36.802464*T*LN(T)
     -0.000445596*T**2+174682*T**(-1); 2000 Y
     -209336.21+48.547268*T-38.497507*T*LN(T); 2000 N REF !
  PARAMETER G(GAS,LI2CL2;0) 298.15
     -627028.06+274.10875*T-83.15238*T*LN(T)
     +612469.1*T**(-1)-12394191.2*T**(-2); 6000 Y
     -626622.85+273.76515*T-83.118698*T*LN(T); 6000 N REF !
  PARAMETER G(GAS,LI3CL3;0) 298.15
     -1057416.8+572.07414*T-132.86682*T*LN(T)
     +2364933.3*T**(-1)+50.7575180*SQRT-95433898.0*T**(-2); 6000 Y
     -1054881.1+572.67728*T-132.9019*T*LN(T); 6000 N REF !
  PARAMETER G(GAS,NACL;0) 298.15
     -193139.03+21.476234*T-37.364*T*LN(T)-0.000355*T**2
     +81603.05*T**(-1); 2000 Y
     -194395.82+31.898184*T-38.743198*T*LN(T); 2000 N REF !
  PARAMETER G(GAS,NA2CL2;0) 298.15
     -592250.05+233.69656*T-83.145515*T*LN(T)
     +213130.85*T**(-1)-1910545.35*T**(-2); 6000 Y
     -592108.44+233.57632*T-83.133728*T*LN(T); 6000 N REF !
  PARAMETER G(GAS,MGCL;0) 298.15
     -54147.666+20.052822*T-37.545815*T*LN(T)
     -0.00022721396*T**2+90337.58*T**(-1)-252.640657*LN(T); 6000 Y
     -63959.713+43.270925*T-40.225257*T*LN(T); 6000 N REF !
  PARAMETER G(GAS,MGCL2;0) 298.15
     -412454.73+140.67718*T-62*T*LN(T)-7E-05*T**2
     +224090.29*T**(-1); 2000 Y
     -412286.55+141.78572*T-62.167955*T*LN(T); 2000 N REF !
  PARAMETER G(GAS,MG2CL4;0) 298.15
     -989229.98+208.25583*T-93.750069*T*LN(T)
     -7.0043849E-05*T**2-1.5238646E-05*T**3
     +223791.33*T**(-1); 6000 Y
     -14157793+30496.082*T-3386.1258*T*LN(T); 6000 N REF !
  PARAMETER G(GAS,CL3MGNA;0) 298.15
     -818575.13+351.6893*T-108.09138*T*LN(T)
     +369011.31*T**(-1)-6191465.77*T**(-2); 6000 Y
     -818330.67+351.48193*T-108.07105*T*LN(T); 6000 N REF !
  PARAMETER G(GAS,CL4MGNA2;0) 298.15
     -1223509.3+594.59008*T-158.03213*T*LN(T)
     +475576.74*T**(-1)-7146738.45*T**(-2); 6000 Y
     -1223194+594.32259*T-158.00591*T*LN(T); 6000 N REF !
  PARAMETER G(GAS,NA2MG2CL6;0) 298.15
     -1829664.5+955.68026*T-232.91875*T*LN(T)
     +738022.62*T**(-1)-12382931.5*T**(-2); 6000 Y
     -1829175.6+955.26552*T-232.8781*T*LN(T); 6000 N REF !
  PARAMETER G(GAS,K;0) 298.15
     +82842.351-21.656797*T-20.707963*T*LN(T)
     -3.8389855E-05*T**2-2958.0913*T**(-1); 1900 Y
     +5829013.2-7458.7726*T+648.43594*T*LN(T)
     -0.018862244*T**2-1.6361086E+08*T**(-1)
     -1384080.50*LN(T)+215405.480*SQRT; 4300 Y
     +332018.9-747.00303*T+65.78716*T*LN(T)
     -0.012648195*T**2+2.5884967E-07*T**3-1.323186E+08*T**(-1); 6000 Y
     +12117.592+134.01291*T-37.430685*T*LN(T); 6000 N REF !
  PARAMETER G(GAS,K2;0) 298.15
     -40921.499+1652.9284*T-212.70963*T*LN(T)
     +0.024403345*T**2+1278492.5*T**(-1)+64186.8314*LN(T)
     -23946.8759*SQRT; 1000 Y
     -815190.76+662.43272*T-90.483952*T*LN(T)
     +0.001244204*T**2+24012190*T**(-1)+213919.551*LN(T)
     -27533.9015*SQRT; 4500 Y
     -1593080.5+245.13512*T-50.365746*T*LN(T)
     +1.2604104E+08*T**(-1)+313128.962*LN(T)
     -22985.5356*SQRT; 6000 Y
     +143645.97-135.83106*T-21.366129*T*LN(T); 6000 N REF !
  PARAMETER G(GAS,KCL;0) 298.15
     -226080.27+10.442606*T-37.145552*T*LN(T)
     -0.000474884*T**2+42049.2*T**(-1); 2500 Y
     -228981.01+28.894715*T-39.506516*T*LN(T); 2500 N REF !
  PARAMETER G(GAS,K2CL2;0) 298.15
     -643114.1+205.13391*T-83.142064*T*LN(T)
     +101862.21*T**(-1); 6000 Y
     -643046.19+205.07619*T-83.136405*T*LN(T); 6000 N REF !
  PARAMETER G(GAS,KMGCL3;0) 298.15
     -892357.26+353.07353*T-108.08965*T*LN(T)
     +313376.99*T**(-1)-5236193.08*T**(-2); 6000 Y
     -892149.65+352.89742*T-108.07239*T*LN(T); 6000 N REF !
  PARAMETER G(GAS,CA;0) 298.15
     +171600.93-15.630979*T-20.79179*T*LN(T); 1773.66 Y
     +19927184-32491.906*T+2970.5188*T*LN(T)
     -0.12209243*T**2+1.8267635E-06*T**3-4.953031E+08*T**(-1)
     -4984665.05*LN(T)+857152.088*SQRT; 4200 Y
     +19026562+5723.6004*T-592.6995*T*LN(T)
     +0.016058747*T**2-2.0140619E+09*T**(-1)
     -2724023.30*LN(T); 6000 Y
     +12334.536+330.78693*T-57.882978*T*LN(T); 6000 N REF !
  PARAMETER G(GAS,CA2;0) 298.15
     +332732.66+11.007326*T-42.48764*T*LN(T)
     +0.02452117*T**2-6.555338E-06*T**3-265487.1*T**(-1)
     +0.892782500E-09*T**4; 1500 Y
     +341877.03-129.29031*T-20.6641*T*LN(T)
     -2.805049E-05*T**2+1.642647E-09*T**3-974311.3*T**(-1)
     -.511206800E-13*T**4; 3000 Y
     +340465.64-126.49544*T-20.976777*T*LN(T); 3000 N REF !
  PARAMETER G(GAS,CACL;0) 298.15
     -114939.15+12.677724*T-37.712929*T*LN(T)
     -0.00018388504*T**2+55071.218*T**(-1)-274.763761*LN(T); 1500 Y
     +812786.62-1538.4845*T+104.42107*T*LN(T)
     -0.0049783744*T**2-21921988*T**(-1)-236909.026*LN(T)
     +41204.1340*SQRT; 4100 Y
     -350748.19+1025.8214*T-124.29692*T*LN(T)
     -75381494*T**(-1)+125667.778*LN(T)-31199.6100*SQRT; 6000 Y
     -163267.24+114.53501*T-48.733102*T*LN(T); 6000 N REF !
  PARAMETER G(GAS,CACL2;0) 298.15
     -490483.99+129.25548*T-62.382104*T*LN(T)
     +122256.92*T**(-1)-100.358540*LN(T); 6000 Y
     -491074.84+129.00724*T-62.358585*T*LN(T); 6000 N REF !
  PARAMETER G(GAS,KCACL3;0) 298.15
     -991095.59+334.84042*T-108.13714*T*LN(T)
     +173188.03*T**(-1)-100.358540*LN(T); 6000 Y
     -991652.49+334.56332*T-108.11079*T*LN(T); 6000 N REF !
  PARAMETER G(GAS,NI;0) 298.15
     +425694.68-35.122013*T-22.392768*T*LN(T); 6000 N REF !
  PARAMETER G(GAS,NICL;0) 298.15
     +199798.32+100.32125*T-50.148876*T*LN(T)
     +0.0020023207*T**2-357379.16*T**(-1)-6422.62580*LN(T); 1100 Y
     +1163270.9-4011.9783*T+356.62368*T*LN(T)
     -0.031503032*T**2+8.5772333E-07*T**3-12862753*T**(-1)
     -314312.445*LN(T)+79402.3384*SQRT; 3500 Y
     +2064816.2-548.67779*T+0.60290899*T*LN(T)
     -67435568*T**(-1)-382504.579*LN(T)+34920.8517*SQRT; 6000 Y
     +133503.44+126.04376*T-52.099313*T*LN(T); 6000 N REF !
  PARAMETER G(GAS,NICL2;0) 298.15
     -75641.802+191.16743*T-70.608023*T*LN(T)
     +0.00056851782*T**2-58465.998*T**(-1)-4022.96157*LN(T); 1600 Y
     -709024.97+884.48648*T-134.92495*T*LN(T)
     +19606304*T**(-1)+142457.245*LN(T)+0.400915012*SSQRT
     -20847.3224*SQRT; 6000 Y
     -98684.236+160.88881*T-67.003088*T*LN(T); 6000 N REF !
  PARAMETER G(GAS,NANICL3;0) 298.15
     -515430.01+345.70583*T-107.78076*T*LN(T)
     -0.000106275*T**2+5.9391667E-09*T**3+349935.43*T**(-1)
     -955272.675*T**(-2); 3700 Y
     -515783.25+348.07758*T-108.09676*T*LN(T)
     +5.25E-07*T**2+5E-12*T**3+433127.93*T**(-1)
     -955272.675*T**(-2); 6000 Y
     -515471.52+347.76768*T-108.06534*T*LN(T); 6000 N REF !
  PARAMETER G(GAS,KNICL3;0) 298.15
     -537937.93+328.9425*T-107.77903*T*LN(T)
     -0.000106275*T**2+5.9391667E-09*T**3+294301.11*T**(-1); 3700 Y
     -538291.18+331.31425*T-108.09503*T*LN(T)
     +5.25E-07*T**2+5E-12*T**3+377493.61*T**(-1); 6000 Y
     -538016.29+331.03561*T-108.06668*T*LN(T); 6000 N REF !
  PARAMETER G(GAS,RB;0) 298.15
     +74557.369-28.47514*T-21.158035*T*LN(T)
     +0.00035167666*T**2-5.3596284E-08*T**3
     +9359.4484*T**(-1); 2200 Y
     -9334383.6+12168.464*T-1132.9492*T*LN(T)
     +0.046269292*T**2-1.1062307E-06*T**3+2.931425E+08*T**(-1)
     +2236012.11*LN(T)-344381.945*SQRT; 4300 Y
     +5.1406769E+08+222391.51*T-23417.039*T*LN(T)
     +1.574624*T**2-2.657E-05*T**3-4.7432043E+10*T**(-1)
     -77057725.7*LN(T); 5500 Y
     +14611438+2301.944*T-235.84666*T*LN(T)
     -2.446501E+09*T**(-1)-1944034.81*LN(T); 6000 Y
     -43652.545+221.5238*T-47.757581*T*LN(T); 6000 N REF !
  PARAMETER G(GAS,RB2;0) 298.15
     +205944.93+445.69561*T-100.32879*T*LN(T)
     +0.030075681*T**2-2.4048143E-06*T**3-1471440.5*T**(-1)
     -23448.4642*LN(T); 1400 Y
     -16309.156-103.93422*T-25.233752*T*LN(T)
     -1186733.8*T**(-1)+29978.8711*LN(T)-2799.97522*SQRT; 6000 Y
     +129522.29-155.529*T-21.259279*T*LN(T); 6000 N REF !
  PARAMETER G(GAS,RBCL;0) 298.15
     -240397.09+2.2248504*T-37.480384*T*LN(T)
     -0.0004749071*T**2+42053.564*T**(-1); 2000 Y
     -242212.61+16.472378*T-39.358986*T*LN(T); 2000 N REF !
  PARAMETER G(GAS,RB2CL2;0) 298.15
     -643280.19+171.49933*T-81.3*T*LN(T)-0.00047915*T**2; 2000 Y
     -645196.79+186.06722*T-83.2166*T*LN(T); 2000 N REF !
  PARAMETER G(GAS,SR;0) 298.15
     +157805.06-25.490364*T-20.775257*T*LN(T)
     -8.9651094E-06*T**2; 1685.5 Y
     +38867471-65144.516*T+5995.2886*T*LN(T)
     -0.2584513*T**2+4.4405254E-06*T**3-9.6495728E+08*T**(-1)
     -9802820.29*LN(T)+1700850.78*SQRT; 4700 Y
     +1.110104E+08-25908.076*T+1952.8552*T*LN(T)
     -8.0066101E+09*T**(-1)-20191111.1*LN(T)
     +1528415.72*SQRT; 6000 Y
     -344.19116+335.94898*T-59.711824*T*LN(T); 6000 N REF !
  PARAMETER G(GAS,SR2;0) 298.15
     +296202.76+61.770039*T-54.13634*T*LN(T)
     +0.040485225*T**2-9.264165E-06*T**3-70453.75*T**(-1); 500 Y
     +308348.29-147.48667*T-20.95926*T*LN(T)
     +0.0001012636*T**2-8.0385667E-09*T**3-905190.5*T**(-1); 3000 Y
     +307184.57-146.74649*T-20.986914*T*LN(T); 3000 N REF !
  PARAMETER G(GAS,SRCL;0) 298.15
     -134903.47-0.10407702*T-37.501077*T*LN(T)
     -0.00024787842*T**2+47455.27*T**(-1)-98.7408178*LN(T); 1700 Y
     +243878.4-1038.271*T+60.157379*T*LN(T)
     -0.0043752712*T**2-4330180.4*T**(-1)-111302.801*LN(T)
     +24080.5809*SQRT; 4100 Y
     +822022.84+744.23067*T-104.07656*T*LN(T)
     -1.5484961E+08*T**(-1)-93471.1167*LN(T)
     -14495.4842*SQRT; 6000 Y
     -188125.2+117.94222*T-50.316826*T*LN(T); 6000 N REF !
  PARAMETER G(GAS,SRCL2;0) 298.15
     -491261.76+74.3651*T-58.15551*T*LN(T)-1.00229E-05*T**2
     +3.453125E-10*T**3+106055.4*T**(-1); 6000 Y
     -491253.53+74.665168*T-58.195305*T*LN(T); 6000 N REF !
  PARAMETER G(GAS,ZR;0) 298.15
     +717058.66-1339.6337*T+114.4985*T*LN(T)
     -0.017517429*T**2-774803.99*T**(-1)-50295.0769*LN(T)
     +19344.6551*SQRT; 1100 Y
     +2862028.1-2954.2063*T+236.49909*T*LN(T)
     -0.0064987228*T**2-7.7972079E-08*T**3-55523775*T**(-1)
     -554783.311*LN(T)+87508.8788*SQRT; 3300 Y
     +584388.73+64.65634*T-34.401734*T*LN(T); 3300 N REF !
  PARAMETER G(GAS,ZRCL;0) 298.15
     +257895.28-29.763963*T-33.05492*T*LN(T)
     -0.00591537*T**2+2.6666033E-07*T**3-79800.4*T**(-1); 1000 Y
     +249643.14+29.294935*T-40.99399*T*LN(T)
     -0.0032869005*T**2+2.3423833E-07*T**3+1358548*T**(-1); 2500 Y
     +252745.06+71.397437*T-47.42613*T*LN(T)
     +0.000602578*T**2-6.7121867E-08*T**3-4004628.5*T**(-1); 5500 Y
     +490673.04-549.62937*T+25.70229*T*LN(T)
     -0.009394325*T**2+1.8888583E-07*T**3-1.4959355E+08*T**(-1); 6000 Y
     +215945.67+140.51497*T-54.541023*T*LN(T); 6000 N REF !
  PARAMETER G(GAS,ZRCL2;0) 298.15
     -128175.37-149.28422*T-19.24172*T*LN(T)
     -0.0655073*T**2+1.5020745E-05*T**3-234124.25*T**(-1); 600 Y
     -163733.51+392.43591*T-103.1536*T*LN(T)
     +0.02228356*T**2-2.1539583E-06*T**3+2584750.5*T**(-1); 1400 Y
     -121767.1+59.144689*T-56.91971*T*LN(T)
     -0.000686739*T**2+1.3155078E-08*T**3-4672592*T**(-1); 6000 Y
     -138238.77+107.34352*T-62.578669*T*LN(T); 6000 N REF !
  PARAMETER G(GAS,ZRCL3;0) 298.15
     -534045.42+124.81068*T-67.75626*T*LN(T)
     -0.02541241*T**2+5.0932567E-06*T**3+129377.95*T**(-1); 800 Y
     -546368.66+319.60814*T-97.8773*T*LN(T)
     +0.0047589695*T**2-2.91985E-07*T**3+938019.5*T**(-1); 2800 Y
     -513416.77+157.00229*T-76.91827*T*LN(T)
     -0.001231822*T**2+2.9680633E-08*T**3-9018780*T**(-1); 6000 Y
     -538130.82+231.72949*T-85.79016*T*LN(T); 6000 N REF !
  PARAMETER G(GAS,ZRCL4;0) 298.15
     -897750.78+293.58638*T-97.662*T*LN(T)-0.018595*T**2
     +9.4483333E-06*T**3-287600*T**(-1)-.341416667E-08*T**4; 1000 Y
     -899670.35+352.89506*T-107.884*T*LN(T)
     -0.0001334*T**2+2.4816667E-08*T**3+485200*T**(-1)
     -.328500000E-11*T**4+0.202500000E-15*T**5; 6000 Y
     -895829.69+347.38503*T-107.36336*T*LN(T); 6000 N REF !
  PARAMETER G(GAS,I;0) 298.15
     +102145.53-33.950626*T-21.832831*T*LN(T)
     +0.00063566794*T**2-9.1329932E-08*T**3
     -21953.672*T**(-1)-360.622927*LN(T); 2000 Y
     +24582.996+299.5148*T-52.455413*T*LN(T)
     +0.00081471345*T**2-2261162.5*T**(-1)+29214.0939*LN(T)
     -7803.24117*SQRT; 4000 Y
     +434399.6-175.20582*T-10.777681*T*LN(T)
     -9287643.5*T**(-1)-70309.2577*LN(T)+7163.83212*SQRT; 6000 Y
     +95896.941-24.815775*T-22.696621*T*LN(T); 6000 N REF !
  PARAMETER G(GAS,I2;0) 298.15
     +64304.924+51.535013*T-45.759912*T*LN(T)
     +0.0045748707*T**2-6.8891717E-07*T**3-158308.57*T**(-1)
     -3000.50116*LN(T); 1500 Y
     -26111009+52563.814*T-4957.0559*T*LN(T)
     +0.23973288*T**2-4.8259686E-06*T**3+5.7519518E+08*T**(-1)
     +6904402.80*LN(T)-1294379.29*SQRT; 3500 Y
     -6987114.4+1175.821*T-123.65819*T*LN(T)
     +4.8748705E+08*T**(-1)+1255865.40*LN(T)
     -85245.1324*SQRT; 6000 Y
     +100800.82-79.741454*T-30.758998*T*LN(T); 6000 N REF !
  PARAMETER G(GAS,LII;0) 298.15
     -98183.773+15.078503*T-36.999112*T*LN(T)
     -0.00048116*T**2+120708.4*T**(-1); 2000 Y
     -99866.996+29.158226*T-38.863398*T*LN(T); 2000 N REF !
  PARAMETER G(GAS,LI2I2;0) 298.15
     -383481.49+223.61499*T-82.700944*T*LN(T)
     -0.000142256*T**2+299574.4*T**(-1); 2000 Y
     -383451.36+226.57689*T-83.120181*T*LN(T); 2000 N REF !
  PARAMETER G(GAS,LI3I3;0) 298.15
     -639373.24+468.97709*T-132.6724*T*LN(T)
     -9.055065E-05*T**2+3.6169067E-09*T**3+499566.2*T**(-1); 6000 Y
     -639175.01+470.95984*T-132.95*T*LN(T); 6000 N REF !
  PARAMETER G(GAS,NAI;0) 298.15
     -101086.48+3.877262*T-37.3515*T*LN(T)-0.0003629433*T**2
     -2.622595E-08*T**3+41513.675*T**(-1); 3500 Y
     -118224.7+1.9136169*T-36.0594*T*LN(T)-0.0022329505*T**2
     +9.7824867E-08*T**3+16474615*T**(-1); 5800 Y
     +2050769-4811.6279*T+518.6012*T*LN(T)-0.06508485*T**2
     +1.4290725E-06*T**3-1.56929E+09*T**(-1); 6000 Y
     -103760.25+32.37036*T-40.920118*T*LN(T); 6000 N REF !
  PARAMETER G(GAS,NA2I2;0) 298.15
     -380276.27+189.09134*T-83.13024*T*LN(T)
     -3.5654785E-06*T**2+1.4266745E-10*T**3
     +92527.2*T**(-1); 6000 Y
     -380219.67+189.12764*T-83.137069*T*LN(T); 6000 N REF !
  PARAMETER G(GAS,MGI2;0) 298.15
     -183169.93+104.63604*T-62.277*T*LN(T)-1.88E-05*T**2
     +6.605E-10*T**3+118425.5*T**(-1); 2000 Y
     -182987.14+104.54032*T-62.277135*T*LN(T); 2000 N REF !
  PARAMETER G(GAS,MG2I4;0) 298.15
     -587679.38+1228.2934*T-243.19447*T*LN(T)
     +46193.796*T**(-1)-99995.5223*T**(-2); 6000 Y
     -587648.61+1228.2673*T-243.19191*T*LN(T); 6000 N REF !
  PARAMETER G(GAS,KI;0) 298.15
     -140455.29-5.3849946*T-37.67585*T*LN(T)
     -0.000160984*T**2-6.000285E-08*T**3+30522.43*T**(-1); 6000 Y
     -198072.83+130.63488*T-52.566578*T*LN(T); 6000 N REF !
  PARAMETER G(GAS,K2I2;0) 298.15
     -444033.36+163.44585*T-83.14036*T*LN(T)
     -9.38148E-07*T**2+3.5077667E-11*T**3+49042.625*T**(-1); 6000 Y
     -444004.13+163.4463*T-83.141316*T*LN(T); 6000 N REF !
  PARAMETER G(GAS,CAI2;0) 298.15
     -277239.88+90.70968*T-62.32403*T*LN(T)
     -7.465805E-06*T**2+2.5616183E-10*T**3+75210.75*T**(-1); 6000 Y
     -277237.18+90.937431*T-62.35411*T*LN(T); 6000 N REF !
  PARAMETER G(GAS,NII2;0) 298.15
     +98236.71+51.224231*T-56.786*T*LN(T)-0.01055565*T**2
     +1.8522333E-06*T**3+45080*T**(-1); 700 Y
     +91598.122+137.95088*T-69.858*T*LN(T)+0.0009144*T**2
     -4.2286667E-08*T**3+678185*T**(-1); 3000 Y
     +93745.329+122.1854*T-67.751*T*LN(T)+0.00018515*T**2
     +2.8666667E-10*T**3+542440*T**(-1); 6000 Y
     +101020.04+101.97982*T-65.437144*T*LN(T); 6000 N REF !
  PARAMETER G(GAS,RBI;0) 298.15
     -149979.52-14.484236*T-37.93299*T*LN(T)
     +1.7398615E-05*T**2-8.4729817E-08*T**3
     +27705.715*T**(-1); 3800 Y
     -82689.686-329.96727*T+1.993554*T*LN(T)
     -0.00942225*T**2+3.088665E-07*T**3-16469340*T**(-1); 6000 Y
     -166009.59+49.245809*T-45.273245*T*LN(T); 6000 N REF !
  PARAMETER G(GAS,RB2I2;0) 298.15
     -457935.95+140.89991*T-83.14318*T*LN(T)
     -2.191821E-07*T**2+5.866105E-12*T**3+28293.68*T**(-1); 6000 Y
     -457919.91+140.8951*T-83.142971*T*LN(T); 6000 N REF !
  PARAMETER G(GAS,SRI;0) 298.15
     -40523.797-16.218508*T-38.076865*T*LN(T)
     -1.0106718E-05*T**2-3.2525784E-08*T**3
     +620.75118*T**(-1)-283.039765*LN(T); 2100 Y
     -2707117.5+1697.8536*T-180.06592*T*LN(T)
     +2.3978449E-05*T**2+1.0151756E+08*T**(-1)
     +574219.280*LN(T)-67550.5335*SQRT; 4500 Y
     +8688731.2-1348.3192*T+56.158202*T*LN(T)
     -6.8932018E+08*T**(-1)-1532821.15*LN(T)
     +100458.337*SQRT; 6000 Y
     -94606.177+102.1789*T-50.895061*T*LN(T); 6000 N REF !
  PARAMETER G(GAS,SRI2;0) 298.15
     -293768.7+78.571078*T-62.357021*T*LN(T)
     +42926.314*T**(-1); 6000 Y
     -293740.08+78.546754*T-62.354637*T*LN(T); 6000 N REF !
  PARAMETER G(GAS,ZRI;0) 298.15
     +396676.5+35.660998*T-46.2889*T*LN(T)+0.0042218205*T**2
     -1.0422377E-06*T**3+119485.25*T**(-1); 900 Y
     +395011.3+25.161573*T-44.05025*T*LN(T)
     -0.000727829*T**2+4.360065E-08*T**3+683751*T**(-1); 2500 Y
     +432780.13-96.653109*T-29.49322*T*LN(T)
     -0.002546628*T**2+3.624255E-08*T**3-15533370*T**(-1); 5500 Y
     +562274.91-445.34674*T+11.73485*T*LN(T)
     -0.00837503*T**2+1.9020567E-07*T**3-92033750*T**(-1); 6000 Y
     +363755.69+103.15084*T-52.794072*T*LN(T); 6000 N REF !
  PARAMETER G(GAS,ZRI2;0) 298.15
     +113092.24-137.54353*T-24.77899*T*LN(T)
     -0.06403955*T**2+1.4722838E-05*T**3-313411.7*T**(-1); 600 Y
     +78037.839+396.09155*T-107.4266*T*LN(T)
     +0.022346755*T**2-2.1604867E-06*T**3+2467981*T**(-1); 1400 Y
     +120095.81+61.995212*T-61.07924*T*LN(T)
     -0.000686337*T**2+1.3142045E-08*T**3-4803374.5*T**(-1); 6000 Y
     +103540.15+110.25209*T-66.743456*T*LN(T); 6000 N REF !
  PARAMETER G(GAS,ZRI3;0) 298.15
     -148165.36+77.541959*T-69.39359*T*LN(T)
     -0.023896825*T**2+4.8283333E-06*T**3-13367.535*T**(-1); 800 Y
     -159724.86+261.99278*T-97.9431*T*LN(T)
     +0.0048172725*T**2-3.012805E-07*T**3+724307.5*T**(-1); 2800 Y
     -129168.71+104.0717*T-77.47395*T*LN(T)
     -0.001247205*T**2+3.223625E-08*T**3-7879140*T**(-1); 6000 Y
     -151468.73+174.68077*T-85.91511*T*LN(T); 6000 N REF !
  PARAMETER G(GAS,ZRI4;0) 298.15
     -395575.95+278.76421*T-108.0367*T*LN(T)
     -1.1258895E-05*T**2+4.01922E-10*T**3+153461.6*T**(-1); 6000 Y
     -395531.7+279.05396*T-108.07647*T*LN(T); 6000 N REF !
  PARAMETER G(GAS,CS;0) 298.15
     +123132.04-323.32253*T+7.8714087*T*LN(T)
     -0.0022349037*T**2-577704.8*T**(-1)-18226.3630*LN(T)
     +5213.58190*SQRT; 2200 Y
     +79141926-111787.89*T+10179.177*T*LN(T)
     -0.39197958*T**2+6.3917519E-06*T**3-2.2425688E+09*T**(-1)
     -19247050.0*LN(T)+3092628.50*SQRT; 4400 Y
     -8.7892391E+09+31385288*T-3311097.1*T*LN(T)
     -57.319534*T**2+0.265433520E+10*LN(T)+42423.4660*SSQRT
     -612430780.*SQRT; 5100 Y
     +2.5105667E+08-52211.666*T+3943.034*T*LN(T)
     -2.0558647E+10*T**(-1)-44652924.0*LN(T)
     +3189159.50*SQRT; 6000 Y
     -44213.392+232.97483*T-49.927082*T*LN(T); 6000 N REF !
  PARAMETER G(GAS,CS2;0) 298.15
     -236072.28+4742.5892*T-560.34303*T*LN(T)
     +0.11488387*T**2-8.9167946E-06*T**3+2509072.1*T**(-1)
     +151589.682*LN(T)-62874.3515*SQRT; 1200 Y
     +641713.99-1798.6815*T+133.09699*T*LN(T)
     -0.0068692112*T**2-11735894*T**(-1)-158135.145*LN(T)
     +36419.6967*SQRT; 3700 Y
     +13578949-3194.494*T+206.3724*T*LN(T)-9.2726251E+08*T**(-1)
     -2459828.39*LN(T)+185431.730*SQRT; 6000 Y
     +71987.369-53.659152*T-33.649114*T*LN(T); 6000 N REF !
  PARAMETER G(GAS,CSCL;0) 298.15
     -251220.35-8.3907747*T-36.932168*T*LN(T)
     -0.00053346*T**2; 2000 Y
     -253354.19+7.828335*T-39.066008*T*LN(T); 2000 N REF !
  PARAMETER G(GAS,CS2CL2;0) 298.15
     -685063.06+174.18134*T-83.143276*T*LN(T)
     +68110.952*T**(-1); 6000 Y
     -685017.65+174.14275*T-83.139492*T*LN(T); 6000 N REF !
  PARAMETER G(GAS,CSI;0) 298.15
     -164673.99-24.025861*T-37.47494*T*LN(T)
     -0.00128*T**2-5.24246E-09*T**3+12790.489*T**(-1); 6000 Y
     -215274.95+120.00871*T-53.966601*T*LN(T); 6000 N REF !
  PARAMETER G(GAS,CS2I2;0) 298.15
     -494130.28+125.89464*T-83.15846*T*LN(T)
     +1.7258E-05*T**2-2.85538E-09*T**3+20692.962*T**(-1); 2000 Y
     -494111.24+125.83092*T-83.147611*T*LN(T); 2000 N REF !
  PARAMETER G(GAS,BA;0) 298.15
     +178685.4-28.751907*T-21.15208*T*LN(T)
     +0.00046163325*T**2-1.0044013E-07*T**3
     +6531.67*T**(-1); 1000 Y
     +156541.3+187.12392*T-52.09573*T*LN(T)
     +0.019772705*T**2-2.3741383E-06*T**3+2988594.5*T**(-1); 1900 Y
     +444158.61-1453.5694*T+163.8061*T*LN(T)
     -0.05237755*T**2+2.155975E-06*T**3-68947450*T**(-1); 2600 Y
     +354853.6-1163.8432*T+129.0623*T*LN(T)
     -0.047641765*T**2+2.1226917E-06*T**3-30187880*T**(-1); 3400 Y
     -502647.82+1933.1762*T-252.1979*T*LN(T)
     +0.027795155*T**2-6.7944967E-07*T**3+3.319067E+08*T**(-1); 5300 Y
     +229718.75+82.411453*T-35.20435*T*LN(T)
     -0.0008066315*T**2+2.7938433E-08*T**3-1.3210115E+08*T**(-1); 9600 Y
     +456203.16-193.24406*T-5.828403*T*LN(T)
     -0.00239021*T**2+4.210795E-08*T**3-4.457588E+08*T**(-1); 10000 Y
     +207310.44+97.203943*T-37.283009*T*LN(T); 10000 N REF !
  PARAMETER G(GAS,BA2;0) 298.15
     +343727.22+33.491311*T-51.13698*T*LN(T)
     +0.03220523*T**2-6.47438E-06*T**3-72907.6*T**(-1); 600 Y
     +356118.56-158.36925*T-21.31458*T*LN(T)
     +0.00020490545*T**2-1.3628053E-08*T**3
     -1040998.5*T**(-1); 3000 Y
     +355102.88-159.75344*T-21.052395*T*LN(T); 3000 N REF !
  PARAMETER G(GAS,BACL;0) 298.15
     -148018.59-3.6851247*T-38.02252*T*LN(T)
     +0.0004288473*T**2-1.4330492E-07*T**3+63014.35*T**(-1); 1600 Y
     -118508.26-157.29597*T-18.24277*T*LN(T)
     -0.004697948*T**2+2.7216817E-08*T**3-7609320*T**(-1); 3300 Y
     -129539.76-193.57999*T-12.40842*T*LN(T)
     -0.008123045*T**2+2.4413583E-07*T**3+6541730*T**(-1); 6000 Y
     -206674.87+165.59066*T-56.788191*T*LN(T); 6000 N REF !
  PARAMETER G(GAS,BACL2;0) 298.15
     -517261.79+67.136824*T-58.16717*T*LN(T)
     -8.56834E-06*T**2+3.4299783E-10*T**3+92054.45*T**(-1); 6000 Y
     -517212.53+67.297578*T-58.190788*T*LN(T); 6000 N REF !
  PARAMETER G(GAS,BAI;0) 298.15
     -53726.279-27.47538*T-37.463975*T*LN(T)
     -0.00024200313*T**2-5.7598066E-09*T**3
     +17527.837*T**(-1); 2600 Y
     -3060442.7+1460.3365*T-158.66066*T*LN(T)
     +1.3839042E+08*T**(-1)+616167.232*LN(T)
     -64401.2938*SQRT; 6000 Y
     -87286.681+48.906531*T-45.81256*T*LN(T); 6000 N REF !
  PARAMETER G(GAS,BAI2;0) 298.15
     -320502.91+42.035766*T-58.200348*T*LN(T)
     +34811.877*T**(-1)+0.166357657*SQRT-192053.570*T**(-2); 6000 Y
     -320476.53+42.022376*T-58.198957*T*LN(T); 6000 N REF !
  PARAMETER G(GAS,LA;0) 298.15
     +418123.96-30.334788*T-22.06299*T*LN(T)
     -0.005444405*T**2+4.7144783E-07*T**3+102710.1*T**(-1); 600 Y
     +422478.91-85.478616*T-13.83676*T*LN(T)
     -0.011938995*T**2+1.3382602E-06*T**3-312130.2*T**(-1); 1300 Y
     +400310.17+114.01672*T-42.00406*T*LN(T)
     +0.0037094435*T**2-2.70261E-07*T**3+2891891*T**(-1); 3200 Y
     +493601.75-246.08524*T+2.791973*T*LN(T)
     -0.006002155*T**2+1.3004338E-07*T**3-34158815*T**(-1); 8200 Y
     -96493.036+773.33836*T-111.0188*T*LN(T)
     +0.0037862445*T**2-2.8225767E-08*T**3+5.418475E+08*T**(-1); 10000 Y
     +385967.35+124.26801*T-41.39242*T*LN(T); 10000 N REF !
  PARAMETER G(GAS,LA2;0) 298.15
     +605031.9-32.455565*T-36.4008*T*LN(T); 300 N REF !
  PARAMETER G(GAS,LACL3;0) 298.15
     -759395.66+181.10821*T-80.937*T*LN(T)-5.66E-05*T**2
     +9.6466667E-09*T**3+187800*T**(-1); 2300 Y
     -759380.15+182.12011*T-81.093*T*LN(T)+5.405E-05*T**2
     -8.9E-10*T**3+135625*T**(-1); 6000 Y
     -758112.89+178.16927*T-80.629105*T*LN(T); 6000 N REF !
  PARAMETER G(GAS,LAI3;0) 298.15
     -405685.09+139.51628*T-83.132*T*LN(T)-2.9E-06*T**2
     +1.1E-10*T**3+66045*T**(-1); 6000 Y
     -405650.42+139.56302*T-83.139371*T*LN(T); 6000 N REF !
  PARAMETER G(GAS,CE;0) 298.15
     +415522.82-162.33529*T-2.278004*T*LN(T)
     -0.03027047*T**2+4.4913017E-06*T**3-235655*T**(-1); 800 Y
     +394890.23+79.928995*T-38.12366*T*LN(T)
     -0.002449024*T**2+4.15102E-07*T**3+1999448*T**(-1); 1500 Y
     +390359.04+141.2645*T-47.09829*T*LN(T)
     +0.0033852315*T**2-2.141025E-07*T**3+1961344*T**(-1); 3200 Y
     +435081.79-76.395248*T-19.26359*T*LN(T)
     -0.0038954345*T**2+1.3015607E-07*T**3-10269705*T**(-1); 5900 Y
     +209079.98+456.52502*T-81.18395*T*LN(T)
     +0.00366283*T**2-4.3093783E-08*T**3+1.449331E+08*T**(-1); 10000 Y
     +460961.08+1.8343298*T-30.884958*T*LN(T); 10000 N REF !
  PARAMETER G(GAS,CE2;0) 298.15
     +591037.58-32.436154*T-37.0284*T*LN(T); 300 N REF !
  PARAMETER G(GAS,CECL3;0) 298.15
     -753263.42+514.12523*T-119.15*T*LN(T)-276400*T**(-1)
     -2839.20000*SQRT+0.446933333*SSQRT; 1200 Y
     -762749.83+400.20937*T-104.9*T*LN(T)+0.002227*T**2
     -1682.00000*SQRT; 2000 Y
     -772647.17+232.82379*T-86.589334*T*LN(T); 2000 N REF !
  PARAMETER G(GAS,CEI3;0) 298.15
     -395442.62+85.849036*T-76.762*T*LN(T)-0.0074629*T**2
     +6.69515E-07*T**3-52755*T**(-1); 700 Y
     -400838.62+137.7258*T-84.07001*T*LN(T)
     -0.00407185*T**2+6.1470167E-07*T**3+613785*T**(-1); 1400 Y
     -405348.31+198.00771*T-92.93101*T*LN(T)
     +0.00195195*T**2-7.3993333E-08*T**3+705755*T**(-1); 3900 Y
     -386177.88+125.6466*T-83.967*T*LN(T)+8.98E-05*T**2
     -1.8716667E-09*T**3-7050815*T**(-1); 6000 Y
     -389262.74+123.98645*T-83.685392*T*LN(T); 6000 N REF !
  PARAMETER G(GAS,ND;0) 298.15
     +321412.32-76.918283*T-15.75658*T*LN(T)
     -0.01258115*T**2+2.1189917E-06*T**3+1906.954*T**(-1); 700 Y
     +311548.18+52.13212*T-35.22005*T*LN(T)
     +0.0046091585*T**2-7.543925E-07*T**3+944046.5*T**(-1); 1300 Y
     +299384.67+172.58544*T-52.4535*T*LN(T)
     +0.014998765*T**2-1.894085E-06*T**3+2445968*T**(-1); 2000 Y
     +629468.81-1637.1599*T+184.2832*T*LN(T)
     -0.06063365*T**2+2.6484917E-06*T**3-84013200*T**(-1); 2900 Y
     +167593.73+116.33312*T-32.97873*T*LN(T)
     -0.01554359*T**2+9.0908567E-07*T**3+98945100*T**(-1); 3800 Y
     -343476.95+1913.3617*T-253.2153*T*LN(T)
     +0.02627995*T**2-5.6951333E-07*T**3+3.19034E+08*T**(-1); 5900 Y
     +440720.24+118.7558*T-45.48911*T*LN(T)
     +0.001713622*T**2-2.2664183E-08*T**3-2.3894045E+08*T**(-1); 10000 Y
     +425849.52-13.676203*T-29.593989*T*LN(T); 10000 N REF !
  PARAMETER G(GAS,NDCL3;0) 298.15
     -731382.04+369.67108*T-102.9*T*LN(T)-173850*T**(-1)
     -1962.40000*SQRT; 1100 Y
     -724050.42+535.54346*T-121.8*T*LN(T)+0.003449*T**2
     -3425.60000*SQRT; 2000 Y
     -748553.79+227.67746*T-88.854314*T*LN(T); 2000 N REF !
  PARAMETER G(GAS,NDI3;0) 298.15
     -371691.06+73.461584*T-75.292*T*LN(T)-0.01004305*T**2
     +1.1353083E-06*T**3-120875*T**(-1); 1200 Y
     -390817.33+230.60313*T-97.217*T*LN(T)+0.00135905*T**2
     -4.8366667E-09*T**3+3056095*T**(-1); 3000 Y
     -377591.68+197.42092*T-93.43501*T*LN(T)
     +0.0011795*T**2-2.623E-08*T**3-3920195*T**(-1); 6000 Y
     -360405.87+128.63083*T-85.164479*T*LN(T); 6000 N REF !

$ ============================================================= PHASE MSCL

$ ================================================== SPECIES for MQMQA
 SPECIES K/CL K/CL 6 6 6 !
 SPECIES LI/CL LI/CL 6 6 2.4 !
 SPECIES NA/CL NA/CL 6 6 6 !
 SPECIES KLI/CL K,LI/CL 6 6 6  !
 SPECIES KNA/CL K,NA/CL 6 6 6  !
 SPECIES LINA/CL LI,NA/CL 6 6 6  !

 PHASE MSCL:X % 1 1.0 !
 CONST MSCL:X  : K/CL LI/CL NA/CL KLI/CL KNA/CL LINA/CL : !

$ ================================================== FUNCTIONS FOR MQMQA
 FUNCTION GLIQNACL  298.15
     -417806.54+442.50914*T-77.7638*T*LN(T)
     +0.0037656*T**2; 1500 Y
     -410049.44+363.85856*T-66.944*T*LN(T); 2000 N REF !

 FUNCTION GLIQMGCL2  298.15
     -658788.2+1093.7361*T-193.4089*T*LN(T)
     +0.18100695*T**2-5.3331667E-05*T**3+1894252*T**(-1); 660 Y
     -634331.19+499.20267*T-92.048*T*LN(T); 2500 N REF !
 FUNCTION GLIQU2CL6  298.15
     -1780259.6+1696.7244*T-299.55*T*LN(T); 2000 N REF !
 FUNCTION GLIQPUCL3  298.15
     -888949.6+793.99093*T-144*T*LN(T); 2000.1 N REF !
 FUNCTION GLIQCSCL  298.15
     -453989.64+414.06919*T-77.404*T*LN(T); 3400 N REF !
 FUNCTION GLIQKCL  298.15
     -443767.73+406.39757*T-73.59656*T*LN(T); 2500.1 N REF !
 FUNCTION GLIQLICL  298.15
     -417234.47+422.38942*T-73.3832*T*LN(T)
     +0.0047363*T**2; 2000.1 Y
     -398287.38+278.38066*T-54.437053*T*LN(T); 2000.1 N REF !
 FUNCTION GLIQCRCL2  298.15
     -408865.44+555.63675*T-100.416*T*LN(T); 2000 N REF !
 FUNCTION GLIQCRCL3  298.15
     -540476.03+739.19908*T-130*T*LN(T); 2500.1 N REF !
 FUNCTION GLIQALCL3  298.15
     -695406.24+671.22069*T-125.52*T*LN(T); 2000.1 N REF !
 FUNCTION GLIQAL2CL6  298.15
     -1428468.5+1342.4414*T-251.04*T*LN(T); 2000.1 N REF !
 FUNCTION GLIQRBCL  298.15
     -437584.34+330.46883*T-64.0152*T*LN(T); 2000 N REF !
 FUNCTION GLIQCECL3  298.15
     -1035727.3+420.93931*T-90.9772*T*LN(T)
     -0.01790615*T**2+135765*T**(-1); 1090.1 Y
     -1090586.4+941.94977*T-161.05*T*LN(T); 2000.1 N REF !
 FUNCTION GLIQFECL2  298.15
     -341793.78+544.42205*T-102.173*T*LN(T); 2000 N REF !
 FUNCTION GLIQFECL3  298.15
     -402636.59+696.05336*T-133.888*T*LN(T); 1500 N REF !
 FUNCTION GLIQNICL2  298.15
     -12468.045+1662.6177*T-256.3283*T*LN(T)
     +0.11167675*T**2-1.7141917E-05*T**3-2885126.5*T**(-1)
     -57284.0000*LN(T); 880 Y
     -276715.98+550.97988*T-101.186*T*LN(T); 1800 N REF !
 FUNCTION GLIQPU2CL6  298.15
     -1948099.2+1587.9818*T-288*T*LN(T); 2000.1 N REF !
 FUNCTION GLIQCACL2  298.15
     -785404.56+431.96019*T-81.4793*T*LN(T)
     -0.00127085*T**2-2789.10000*LN(T); 700 Y
     -815001.95+585.17475*T-102.533*T*LN(T); 3000 N REF !
 FUNCTION GLIQKI  298.15
     -318489.53+165.75285*T-43.538*T*LN(T)-0.011198*T**2
     -114900*T**(-1); 953.7 Y
     -333408.38+349.43942*T-69.608*T*LN(T); 3300 N REF !
 FUNCTION GLIQLII  298.15
     -277542.64+323.39586*T-63.1784*T*LN(T); 742 N REF !
 FUNCTION GLIQNAI  298.15
     -278425.43+182.44025*T-44.764616*T*LN(T)
     -0.01106668*T**2+15.275156*T**(-1); 934 Y
     -289641.9+336.94379*T-67.11*T*LN(T); 2000 N REF !
 FUNCTION GLIQCSI  298.15
     -335834.73+148.41091*T-43.81521*T*LN(T)
     -0.0109211*T**2-4.15961E-07*T**3-100123.85*T**(-1); 905 Y
     -262970.97-1313.4782*T+185.657*T*LN(T)
     -0.246545*T**2+3.8975E-05*T**3; 1051 Y
     -354313.22+365.79217*T-74.268*T*LN(T); 2500 N REF !
 FUNCTION GLIQUCL4  298.15
     -1033934.7+865.28576*T-162.3225*T*LN(T); 2000.1 N REF !
 FUNCTION GLIQUCL3  298.15
     -840333.66+857.47618*T-150*T*LN(T); 2000.1 N REF !
 FUNCTION GLIQUI4  298.15
     -533745.11+816.7506*T-165.70732*T*LN(T); 1020 N REF !
 FUNCTION GLIQMGI2  298.15
     -360475.36+353.47271*T-75.959105*T*LN(T)
     -0.0068755*T**2+233298*T**(-1); 907 Y
     -376487.21+531.7288*T-100.416*T*LN(T); 2000 N REF !
 FUNCTION GLIQU2I6  298.15 +20000; 6000 N REF !
 FUNCTION GLIQPUI3  298.15
     -462118.36+451.9241*T-105.683*T*LN(T)-0.01029895*T**2
     +1.3183333E-09*T**3-70*T**(-1); 1050 Y
     -489168.68+721.29551*T-142.256*T*LN(T)
     -3.3333333E-12*T**3+40*T**(-1); 1500 Y
     -489168.62+721.29554*T-142.25601*T*LN(T); 5000 N REF !
 FUNCTION GLIQCRI2  298.15
     -136831.53+354.14276*T-82.57812*T*LN(T)
     -0.002381983*T**2+1.1993375E-09*T**3-121.5274*T**(-1); 1140 Y
     -153600.61+488.76733*T-100*T*LN(T); 4000 N REF !
 FUNCTION GLIQCRI3  298.15
     -167746.12+374.93081*T-92.83098*T*LN(T)
     -0.01202228*T**2+8.9419283E-11*T**3-19.355465*T**(-1); 1130 Y
     -194396.16+646.22704*T-130*T*LN(T); 2500 N REF !
 FUNCTION GLIQALI3  298.15
     -217344.61+256.25573*T-67.34315*T*LN(T)
     -0.049796505*T**2-4.6995733E-07*T**3-72098.7*T**(-1); 464.15 Y
     -231894.16+595.58073*T-121.336*T*LN(T); 5000 N REF !
 FUNCTION GLIQAL2I6  298.15
     -634689.22+512.51146*T-134.6863*T*LN(T)
     -0.09959301*T**2-9.3991467E-07*T**3-144197.4*T**(-1); 464.15 Y
     -663788.31+1191.1615*T-242.672*T*LN(T); 5000 N REF !
 FUNCTION GLIQRBI  298.15
     -323946.81+141.15866*T-41.52295*T*LN(T)
     -0.01243681*T**2+1.345064E-09*T**3-162303.85*T**(-1); 929 Y
     -341970.98+357.78654*T-72.1*T*LN(T)+1.0863775E-17*T**2
     -4.67984E-22*T**3+7.42255E-09*T**(-1); 3400 Y
     -341970.98+357.78654*T-72.1*T*LN(T); 3400 N REF !
 FUNCTION GLIQCEI3  298.15
     -645703.6+347.73923*T-89.859*T*LN(T)-0.0170069*T**2
     -6.8666667E-10*T**3+45*T**(-1); 1033 Y
     -694844.78+829.83477*T-155*T*LN(T); 3000 N REF !
 FUNCTION GLIQFEI2  298.15
     -100247.26+353.6002*T-82.984*T*LN(T)-0.0011983*T**2
     +2.0033333E-09*T**3-125*T**(-1); 650 Y
     -108852.87+456.84256*T-97.00001*T*LN(T); 867 Y
     -115788.86+518.96279*T-105*T*LN(T); 2000 N REF !
 FUNCTION GLIQFEI3  298.15
     -100247.26+353.6002*T-82.984*T*LN(T)-0.0011983*T**2
     +2.0033333E-09*T**3-125*T**(-1); 650 Y
     -108852.87+456.84256*T-97.00001*T*LN(T); 867 Y
     -115788.86+518.96279*T-105*T*LN(T); 2000 N REF !
 FUNCTION GLIQNII2  298.15
     -72851.157+340.61406*T-77.60101*T*LN(T)
     -0.0047042*T**2-3.2333333E-10*T**3+133605*T**(-1); 1073 Y
     -96584.362+548.99668*T-105*T*LN(T); 2000 N REF !
 FUNCTION GLIQPU2I6  298.15
     -1124236.7+903.84819*T-211.366*T*LN(T)
     -0.0205979*T**2+2.6366667E-09*T**3-140*T**(-1); 1050 Y
     -1178337.4+1442.591*T-284.512*T*LN(T)-6.6666667E-12*T**3
     +80*T**(-1); 1500 Y
     -1178337.2+1442.5911*T-284.51202*T*LN(T); 5000 N REF !
 FUNCTION GLIQCAI2  298.15
     -517080.27+302.9525*T-71.94548*T*LN(T)
     -0.00949668*T**2-3.2842733E-11*T**3+27658.46*T**(-1); 1056 Y
     -539231.3+530.13425*T-103*T*LN(T); 4500 N REF !
 FUNCTION GLIQUI3  298.15 +110000; 6000 N REF !
 FUNCTION GLIQSRCL2  298.15
     -744367.48-1747.731*T+158.9102*T*LN(T)
     -0.05284*T**2-51660.5000*LN(T)+25985.5400*SQRT; 800 Y
     -847536.89+587.48674*T-104.6*T*LN(T); 3000 N REF !
 FUNCTION GLIQBACL2  298.15
     -903110.77+163.74505*T-48.3973*T*LN(T)
     -0.01577184*T**2+798633.5*T**(-1)+10525.2200*LN(T); 800 Y
     -879497.78+614.46711*T-108.784*T*LN(T); 3000 N REF !
 FUNCTION GLIQSRI2  298.15
     -570774+303.04459*T-69.76949*T*LN(T)-0.01373905*T**2; 499.99 Y
     -587473.73+579.83375*T-110.039*T*LN(T); 2600 N REF !
 FUNCTION GLIQBAI2  298.15
     -608097.89+301.4351*T-71.540981*T*LN(T)
     -0.009987012*T**2; 699.99 Y
     -632202.9+600.27164*T-112.968*T*LN(T); 2800 N REF !
 FUNCTION GLIQNDCL3  298.15
     -1060433.6+823.87614*T-146.44*T*LN(T); 1300 N REF !
 FUNCTION GLIQLACL3  298.15
     -1100169.8+933.86186*T-157.7*T*LN(T); 2000 N REF !
 FUNCTION GLIQZRCL4  298.15
     -986056.6+709.78187*T-140*T*LN(T); 2000 N REF !
 FUNCTION GLIQZRI4  298.15
     -986056.6+709.78187*T-140*T*LN(T); 2000 N REF !
 FUNCTION GLIQNDI3  298.15
     -630208.07+609.06493*T-133.254*T*LN(T)
     +0.03815445*T**2-1.3396558E-05*T**3+828850*T**(-1); 847 Y
     -625575.42+517.8772*T-117*T*LN(T); 1060 Y
     -666915.42+828.55214*T-156*T*LN(T); 3000 N REF !
 FUNCTION GLIQLAI3  298.15
     -653000.3+382.86668*T-93.96301*T*LN(T)
     -0.0115618*T**2+2.3333333E-10*T**3-6340*T**(-1); 1051 Y
     -701238.6+820.39948*T-152*T*LN(T); 3000 N REF !

  PARAMETER G(MSCL,K/CL-Q;0) 298.15 0.33333333*GLIQKCL; 6000 N REF !
  PARAMETER G(MSCL,LI/CL-Q;0) 298.15 0.33333333*GLIQLICL; 6000 N REF !
  PARAMETER G(MSCL,NA/CL-Q;0) 298.15 0.33333333*GLIQNACL; 6000 N REF !

  PARAMETER G(MSCL,KNA/CL-Q;0) 298.15 -347.5; 6000 N REF !
  PARAMETER G(MSCL,KLI/CL-Q;0) 298.15 -2442.3+0.55*T; 6000 N REF !
  PARAMETER G(MSCL,LINA/CL-Q;0) 298.15 -781+0.1*T; 6000 N REF !


$  FUNCTION LKLI10    298.15  -573.65+0.7708*T; 6000 N !
$  FUNCTION LKLI01    298.15  -432.35-0.19025*T; 6000 N !
$  FUNCTION LKLINA001 298.15  -1450; 6000 N !
$  FUNCTION LKNA01    298.15  -33.5; 6000 N !

  FUNCTION LKLI10    298.15  0; 6000 N !
  FUNCTION LKLI01    298.15  0; 6000 N !
  FUNCTION LKLINA001 298.15  0; 6000 N !
  FUNCTION LKNA01    298.15  0; 6000 N !


$ Error KLI10 and KLI01 are accepted as a TPfun ....

$  PARAMETER L(MSCL,KLI/CL-Q,K/CL-Q,LI/CL-Q;G,1,0) 298.15 KLI10; 6000 N REF !
$  PARAMETER L(MSCL,KLI/CL-Q,K/CL-Q,LI/CL-Q;G,0,1) 298.15 KLI01; 6000 N REF !
  PARAMETER L(MSCL,KLI/CL-Q,K/CL-Q,LI/CL-Q;G,1,0) 298.15 LKLI10; 6000 N REF !
  PARAMETER L(MSCL,KLI/CL-Q,K/CL-Q,LI/CL-Q;G,0,1) 298.15 LKLI01; 6000 N REF !
  PARAMETER L(MSCL,KNA/CL-Q,K/CL-Q,LI/CL-Q,NA/CL-Q;G,0,0,1) , LKLINA001; ,, REF!
  PARAMETER L(MSCL,KNA/CL-Q,K/CL-Q,NA/CL-Q;G,0,1) 298.15 LKNA01; 6000 N REF !

 LIST_OF_REFERENCES
    NUMBER  SOURCE 
    REF 'Automatic conversion with tdbConvert-20251202 from
     /media/ndupin/DATA/Nath/factsage/2025/python/dat/MSTDB-TC_V4.0_Chlorides_No_Func.dat' !
