Repository: sundmanbo/opencalphad

This is OpenCalphad version 6, now start updates

File: examples/macros/MgNaCl-newmqmqa.TDB
$ Database file written by Open Calphad 2026-09-02

ELEMENT /-  Electron_gas              0.0000E+00  0.0000E+00  0.0000E+00 !
ELEMENT VA  Vacuum                    0.0000E+00  0.0000E+00  0.0000E+00 !
ELEMENT CL  SER                       3.5453E+01  0.0000E+00  0.0000E+00 !
ELEMENT MG  SER                       2.4305E+01  0.0000E+00  0.0000E+00 !
ELEMENT NA  SER                       2.2990E+01  0.0000E+00  0.0000E+00 !

$ =================

SPECIES CL2                       CL2 !
SPECIES CL3MGNA                   CL3MGNA !
SPECIES CL4MGNA2                  CL4MGNA2 !
SPECIES MG/CL-Q      MG/CL 6 3 4 : !
SPECIES MG2                       MG2 !
SPECIES MG2CL4                    CL4MG2 !
SPECIES MGCL                      CLMG !
SPECIES MGCL2                     CL2MG !
SPECIES MGNA/CL-Q      MG,NA/CL 6 3 3  : !
SPECIES NA/CL-Q      NA/CL 6 6 6 : !
SPECIES NA2                       NA2 !
SPECIES NA2CL2                    CL2NA2 !
SPECIES NA2MG2CL6                 CL6MG2NA2 !
SPECIES NA2MGCL4                  CL4MGNA2 !
SPECIES NACL                      CLNA !
SPECIES NAMGCL3                   CL3MGNA !

$ =================

FUNCTION RTLNP 10 R*T*LN(1.0D-5*P); 20000 N !
FUNCTION SQRT   298.15 +EXP(+HALFLNT); 6000 N !
FUNCTION SSQRT   298.15 +EXP(+ONE5LNT); 6000 N !
FUNCTION GLIQNACL   298.15 -417806.54+442.50914*T-77.7638*T*LN(+T)
        +.0037656*T**2; 1500 Y -410049.44+363.85856*T-66.944*T*LN(+T); 2000 N 
        !
FUNCTION GLIQMGCL2   298.15 -658788.2+1093.7361*T-193.4089*T*LN(+T)
        +0.18100695*T**2-5.3331667E-05*T**3+1894252*T**(-1); 660 Y -634331.19
        +499.20267*T-92.048*T*LN(+T); 2500 N !
FUNCTION PH11Q21021   298.15 +5300; 6000 N !
FUNCTION HALFLNT   298.15 +0.5*LNT; 6000 N !
FUNCTION ONE5LNT   298.15 +1.5*LNT; 6000 N !
FUNCTION LNT   298.15 +LN(+T); 6000 N !

$ =================


TYPE_DEFINITION % SEQ * !
DEFINE_SYSTEM_DEFAULT ELEMENT 2 !
DEFAULT_COMMAND DEF_SYS_ELEMENT  VA /- !


$ =================


$ + Volume model P*V0(x)*exp(VA(x,T))
 PHASE MSCL:X %  1   1.000 !
  CONSTITUENT MSCL:X :MG/CL-Q MGNA/CL-Q NA/CL-Q:!
     PARAMETER G(MSCL,MG/CL-Q;0)  298.15 +0.33333333*GLIQMGCL2; 6000 N REF !
     PARAMETER G(MSCL,MGNA/CL-Q;0)  298.15 -12000+50.95*T-6.35*T*LN(+T); 6000 
            N REF !
     PARAMETER G(MSCL,NA/CL-Q;0)  298.15 +0.33333333*GLIQNACL; 6000 N REF !
    PARAMETER G(MSCL,MG/CL-Q,MGNA/CL-Q,NA/CL-Q;G,0,1,0)  298.15 +0.75*T; 6000 
            N REF !
    PARAMETER G(MSCL,MG/CL-Q,MGNA/CL-Q,NA/CL-Q;G,1,0,0)  298.15 -2325; 6000 N 
            REF !

$ + Volume model P*V0(x)*exp(VA(x,T))
 PHASE CL3MGNA_NAMGCL3_S1 %  3   3.000   1.000   1.000 !
  CONSTITUENT CL3MGNA_NAMGCL3_S1 :CL: MG: NA:!
     PARAMETER G(CL3MGNA_NAMGCL3_S1,CL:MG:NA;0)  298.15 -1105918.1
            +786.00559*T-138.33*T*LN(+T)-.01318*T**2+894961.5*T**(-1); 720 Y 
            -1107594+881.03517*T-153.6*T*LN(+T); 2000 N REF !

$ + Volume model P*V0(x)*exp(VA(x,T))
 PHASE CL4MGNA2_NA2MGCL4_S1 %  3   4.000   1.000   2.000 !
  CONSTITUENT CL4MGNA2_NA2MGCL4_S1 :CL: MG: NA:!
     PARAMETER G(CL4MGNA2_NA2MGCL4_S1,CL:MG:NA;0)  298.15 -1559220
            +1578.3938*T-274.13*T*LN(+T)+.08798*T**2+2346550*T**(-1)
            -1.55333333E-08*T**4; 716 Y -1537334.8+1167.2885*T
            -206.83*T*LN(+T); 2000 N REF !

$ + Volume model P*V0(x)*exp(VA(x,T))
 PHASE CL8MG3NA2_NA2MG3CL8_S1 %  3   8.000   3.000   2.000 !
  CONSTITUENT CL8MG3NA2_NA2MG3CL8_S1 :CL: MG: NA:!
     PARAMETER G(CL8MG3NA2_NA2MG3CL8_S1,CL:MG:NA;0)  298.15 -2852584.4
            +1581.245*T-290*T*LN(+T)-.074915*T**2+735161*T**(-1); 739 Y 
            -2889294.6+2288.4932*T-397.73*T*LN(+T); 2000 N REF !

$ + Volume model P*V0(x)*exp(VA(x,T))
 PHASE CL8MGNA6_NA6MGCL8_S1 %  3   8.000   1.000   6.000 !
  CONSTITUENT CL8MGNA6_NA6MGCL8_S1 :CL: MG: NA:!
     PARAMETER G(CL8MGNA6_NA6MGCL8_S1,CL:MG:NA;0)  298.15 -3246104.4
            +1976.5919*T-363.17*T*LN(+T)-.071015*T**2+1944941.5*T**(-1); 747 
            Y -3274573.1+2614.3745*T-461.3*T*LN(+T); 2000 N REF !

$ + Volume model P*V0(x)*exp(VA(x,T))
 PHASE FM3M %  1   1.000 !
  CONSTITUENT FM3M :MGCL2 NACL:!
     PARAMETER G(FM3M,MGCL2;0)  298.15 -671336.85+242.25622*T
            -54.5843*T*LN(+T)-.01071065*T**2+3.9278333E-07*T**3
            +556059.5*T**(-1)+1596.708*SQRT; 1500 Y -673190.36+537.75324*T
            -91.226106*T*LN(+T); 1500 N REF !
     PARAMETER G(FM3M,NACL;0)  298.15 -425542.29+240.4206*T-45.94*T*LN(+T)
            -.008159*T**2; 1500.1 Y -443902.49+419.43987*T-70.418632*T*LN(+T);
             2000.1 N REF !
    PARAMETER G(FM3M,MGCL2,NACL;0)  298.15 +0.5*PH11Q21021; 6000 N REF !
    PARAMETER G(FM3M,MGCL2,NACL;1)  298.15 -0.5*PH11Q21021; 6000 N REF !

$ + Volume model P*V0(x)*exp(VA(x,T))
 PHASE MGCL2_R3M_NO166_S %  2   2.000   1.000 !
  CONSTITUENT MGCL2_R3M_NO166_S :CL: MG:!
     PARAMETER G(MGCL2_R3M_NO166_S,CL:MG;0)  298.15 -676336.85+242.25622*T
            -54.5843*T*LN(+T)-.01071065*T**2+3.9278333E-07*T**3
            +556059.5*T**(-1)+1596.708*SQRT; 2000 Y -687646.53+583.625*T
            -96.647939*T*LN(+T); 2000 N REF !

 PHASE NACL_FM3M_NO225_S %  2   1.000   1.000 !
  CONSTITUENT NACL_FM3M_NO225_S :CL: NA:!
     PARAMETER G(NACL_FM3M_NO225_S,CL:NA;0)  298.15 -425542.16+240.42249*T
            -45.9403*T*LN(+T)-.0081588*T**2; 2000 Y -458177.36+488.47947*T
            -78.5755*T*LN(+T); 2000 N REF !

$ + Volume model P*V0(x)*exp(VA(x,T))
 PHASE R3M %  1   1.000 !
  CONSTITUENT R3M :MGCL2:!
     PARAMETER G(R3M,MGCL2;0)  298.15 -676336.85+242.25622*T-54.5843*T*LN(+T)
            -.01071065*T**2+3.9278333E-07*T**3+556059.5*T**(-1)+1596.708*SQRT;
             1500 Y -678190.36+537.75324*T-91.226106*T*LN(+T); 1500 N REF !

$ + Volume model P*V0(x)*exp(VA(x,T))
 PHASE SSCTSOLN %  1   1.000 !
  CONSTITUENT SSCTSOLN :NAMGCL3:!
     PARAMETER G(SSCTSOLN,NAMGCL3;0)  298.15 -1083303+455.19995*T-90*T*LN(+T)
            -.0375*T**2; 1500 Y -1167678+1277.9372*T-202.5*T*LN(+T); 1500.1 N 
            REF !

$ + Volume model P*V0(x)*exp(VA(x,T))
 PHASE SSCUSOLN %  1   1.000 !
  CONSTITUENT SSCUSOLN :NA2MGCL4:!
     PARAMETER G(SSCUSOLN,NA2MGCL4;0)  298.15 -1508686.5+693.72143*T
            -135*T*LN(+T)-.05625*T**2; 1500 Y -1635249+1927.8274*T
            -303.75*T*LN(+T); 1500.1 N REF !

$ =================


 LIST_OF_REFERENCES
 NUMBER  SOURCE
REF             'Automatic conversion with tdbConvert-20251202 from 
                 /media/ndupin/DATA/Nath/factsage/2025/python/dat/MSTDB
                 -TC_V4.0_Chlorides_No_Func.dat'
!
