Repository: sundmanbo/opencalphad

This is OpenCalphad version 6, now start updates

File: examples/macros/hogas.TDB

$ Database file written 2012- 5-31
$ From database: USER                    
 ELEMENT /-   ELECTRON_GAS              0.0000E+00  0.0000E+00  0.0000E+00!
 ELEMENT VA   VACUUM                    0.0000E+00  0.0000E+00  0.0000E+00!
 ELEMENT H    1/2_MOLE_H2(GAS)          1.0079E+00  4.2340E+03  6.5285E+01!
 ELEMENT O    1/2_MOLE_O2(GAS)          1.5999E+01  4.3410E+03  1.0252E+02!
 
 SPECIES H1O1                        H1O1!
 SPECIES H1O2                        H1O2!
 SPECIES H2                          H2!
 SPECIES H2O1                        H2O1!
 SPECIES H2O2                        H2O2!
 SPECIES O2                          O2!
 SPECIES O3                          O3!
 
 FUNCTION F10447T    2.98150E+02  +211801.621+24.4989816*T-20.78611*T*LN(T); 
       6.00000E+03   N !
 FUNCTION F10666T    2.98150E+02  +30698.6898+15.9096451*T-29.97699*T*LN(T)
     +.001713168*T**2-6.799205E-07*T**3-25503.82*T**(-1);  1.00000E+03  Y
      +31735.5127-12.686636*T-25.42186*T*LN(T)-.003149545*T**2
     +1.34404917E-07*T**3+116618.65*T**(-1);  3.00000E+03  Y
      +41016.0783-20.7343256*T-24.94216*T*LN(T)-.0023107985*T**2
     +5.91863E-08*T**3-6415210*T**(-1);  8.60000E+03  Y
      -154907.953+370.326117*T-69.24542*T*LN(T)+.0019361405*T**2
     -1.47539017E-08*T**3+1.4391015E+08*T**(-1);  1.80000E+04  Y
      +326722.277-65.0792741*T-24.2768*T*LN(T)+6.42189E-05*T**2
     -1.30298483E-10*T**3-8.292415E+08*T**(-1);  2.00000E+04  N !
 FUNCTION F10729T    2.98150E+02  +1075.64106-55.242048*T-24.45435*T*LN(T)
     -.018507875*T**2+2.36297E-06*T**3-29469.05*T**(-1);  8.00000E+02  Y
      -7932.99164+54.2016233*T-40.775*T*LN(T)-.00501027*T**2
     +2.122915E-07*T**3+925845*T**(-1);  3.60000E+03  Y
      -67875.8961+275.406716*T-68.1173*T*LN(T)+6.12331E-04*T**2
     -6.573855E-09*T**3+26048030*T**(-1);  6.00000E+03  N !
 FUNCTION F10854T    2.98150E+02  -9522.97393+78.5273873*T-31.35707*T*LN(T)
     +.0027589925*T**2-7.46390667E-07*T**3+56582.3*T**(-1);  1.00000E+03  Y
      +180.10884-15.6128262*T-17.84857*T*LN(T)-.00584168*T**2
     +3.14618667E-07*T**3-1280036*T**(-1);  2.10000E+03  Y
      -18840.1661+92.3120249*T-32.05082*T*LN(T)-.0010728235*T**2
     +1.14281783E-08*T**3+3561002.5*T**(-1);  6.00000E+03  N !
 FUNCTION F10963T    2.98150E+02  -250423.434+4.45470312*T-28.40916*T*LN(T)
     -.00623741*T**2-6.01526167E-08*T**3-64163.45*T**(-1);  1.10000E+03  Y
      -256145.879+30.1894682*T-31.43044*T*LN(T)-.007055445*T**2
     +3.05535833E-07*T**3+1246309.5*T**(-1);  2.80000E+03  Y
      -268423.418+116.690197*T-42.96842*T*LN(T)-.003069987*T**2
     +6.97594167E-08*T**3+2458230.5*T**(-1);  8.40000E+03  Y
      -489068.882+553.259882*T-92.4077*T*LN(T)+.0016703495*T**2
     -1.32333233E-08*T**3+1.765625E+08*T**(-1);  1.80000E+04  Y
      -165728.771+239.645643*T-59.77872*T*LN(T)+2.213599E-04*T**2
     -1.2921095E-09*T**3-4.1931655E+08*T**(-1);  2.00000E+04  N !
 FUNCTION F10983T    2.98150E+02  -147258.971-37.1497212*T-26.10636*T*LN(T)
     -.036948065*T**2+6.659505E-06*T**3+65357.65*T**(-1);  7.00000E+02  Y
      -156470.505+120.191295*T-50.94271*T*LN(T)-.007931945*T**2
     +4.29733833E-07*T**3+684985.5*T**(-1);  1.50000E+03  N !
 FUNCTION F13469T    2.98150E+02  +243206.494-20.8612587*T-21.01555*T*LN(T)
     +1.2687055E-04*T**2-1.23131283E-08*T**3-42897.09*T**(-1);  2.95000E+03  
     Y
      +252301.423-52.0847285*T-17.21188*T*LN(T)-5.413565E-04*T**2
     +7.64520667E-09*T**3-3973170.5*T**(-1);  6.00000E+03  N !
 FUNCTION F13839T    2.98150E+02  -6960.69252-51.1831473*T-22.25862*T*LN(T)
     -.01023867*T**2+1.339947E-06*T**3-76749.55*T**(-1);  9.00000E+02  Y
      -13136.0172+24.743296*T-33.55726*T*LN(T)-.0012348985*T**2
     +1.66943333E-08*T**3+539886*T**(-1);  3.70000E+03  Y
      +14154.6461-51.4854586*T-24.47978*T*LN(T)-.002634759*T**2
     +6.01544333E-08*T**3-15120935*T**(-1);  9.60000E+03  Y
      -314316.628+515.068037*T-87.56143*T*LN(T)+.0025787245*T**2
     -1.878765E-08*T**3+2.9052515E+08*T**(-1);  1.85000E+04  Y
      -108797.175+288.483019*T-63.737*T*LN(T)+.0014375*T**2-9E-09*T**3
     +.25153895*T**(-1);  2.00000E+04  N !
 FUNCTION F14145T    2.98150E+02  +130696.944-37.9096651*T-27.58118*T*LN(T)
     -.02763076*T**2+4.60539333E-06*T**3+99530.45*T**(-1);  7.00000E+02  Y
      +114760.623+176.626736*T-60.10286*T*LN(T)+.00206456*T**2
     -5.17486667E-07*T**3+1572175*T**(-1);  1.30000E+03  Y
      +49468.3958+710.094819*T-134.3696*T*LN(T)+.039707355*T**2
     -4.10457667E-06*T**3+12362250*T**(-1);  2.10000E+03  Y
      +866367.075-3566.80563*T+421.2001*T*LN(T)-.1284109*T**2
     +5.44768833E-06*T**3-2.1304835E+08*T**(-1);  2.80000E+03  Y
      +409416.384-1950.70834*T+223.4437*T*LN(T)-.0922361*T**2
     +4.306855E-06*T**3-21589870*T**(-1);  3.50000E+03  Y
      -1866338.6+6101.13383*T-764.8435*T*LN(T)+.09852775*T**2
     -2.59784667E-06*T**3+9.610855E+08*T**(-1);  4.90000E+03  Y
      +97590.0432+890.79836*T-149.9608*T*LN(T)+.01283575*T**2
     -3.555105E-07*T**3-2.1699975E+08*T**(-1);  6.00000E+03  N !
 FUNCTION F10952T    2.98150E+02  -332319.671+1078.59563*T-186.8669*T*LN(T)
     +.2320948*T**2-9.14296167E-05*T**3+978019*T**(-1);  5.00000E+02  Y
      -62418.8788-3288.18729*T+495.1304*T*LN(T)-.504926*T**2
     +4.917665E-05*T**3-18523425*T**(-1);  5.40000E+02  Y
      -8528143.9+142414.45*T-22596.19*T*LN(T)+27.48508*T**2
     -.00631160667*T**3+5.63356E+08*T**(-1);  6.00000E+02  Y
      -331037.282+741.178604*T-117.41*T*LN(T);  6.01000E+02  N !
 FUNCTION F10981T    2.98150E+02  -214494.862+488.664597*T-89.3284*T*LN(T);  
     1.50000E+03  N !
 FUNCTION UN_ASS 298.15 0; 300 N !
 
 TYPE_DEFINITION % SEQ *!
 DEFINE_SYSTEM_DEFAULT ELEMENT 2 !
 DEFAULT_COMMAND DEF_SYS_ELEMENT VA /- !


 PHASE GAS:G %  1  1.0  !
    CONSTITUENT GAS:G :H,H2,H2O1,O,O2,O3 :  !
$    CONSTITUENT GAS:G :H,H1O1,H1O2,H2,H2O1,H2O2,O,O2,O3 :  !

   PARAMETER G(GAS,H;0)  2.98150E+02  +F10447T#+R#*T*LN(1E-05*P);   
  6.00000E+03   N REF86 !
$   PARAMETER G(GAS,H1O1;0)  2.98150E+02  +F10666T#+R#*T*LN(1E-05*P);   
$  6.00000E+03   N REF93 !
$   PARAMETER G(GAS,H1O2;0)  2.98150E+02  +F10729T#+R#*T*LN(1E-05*P);   
$  6.00000E+03   N REF94 !
   PARAMETER G(GAS,H2;0)  2.98150E+02  +F10854T#+R#*T*LN(1E-05*P);   
  6.00000E+03   N REF95 !
   PARAMETER G(GAS,H2O1;0)  2.98150E+02  +F10963T#+R#*T*LN(1E-05*P);   
  6.00000E+03   N REF101 !
$   PARAMETER G(GAS,H2O2;0)  2.98150E+02  +F10983T#+R#*T*LN(1E-05*P);   
$  6.00000E+03   N REF102 !
   PARAMETER G(GAS,O;0)  2.98150E+02  +F13469T#+R#*T*LN(1E-05*P);   
  6.00000E+03   N REF116 !
   PARAMETER G(GAS,O2;0)  2.98150E+02  +F13839T#+R#*T*LN(1E-05*P);   
  6.00000E+03   N REF117 !
   PARAMETER G(GAS,O3;0)  2.98150E+02  +F14145T#+R#*T*LN(1E-05*P);   
  6.00000E+03   N REF118 !


 LIST_OF_REFERENCES
 NUMBER  SOURCE
   REF86  'H1<G> JANAF 1982; ASSESSMENT DATED 3/77 SGTE ** HYDROGEN <
         MONATOMIC GAS>'
   REF93  'H1O1<G> T.C.R.A.S. Class: 1'
   REF94  'H1O2<G> T.C.R.A.S. Class: 4'
   REF95  'H2<G> JANAF THERMOCHEMICAL TABLES SGTE ** HYDROGEN<G> STANDARD 
         STATE FROM CODATA KEY VALUES. CP FROM JANAF PUB. 3/61'
   REF101 'H2O1<G> T.C.R.A.S. Class: 1 WATER <GAS>'
   REF102 'H2O2<G> JANAF SECOND EDIT SGTE HYDROGEN PEROXIDE <GAS>'
   REF116 'O1<G> JANAF 1982; ASSESSMENT DATED 3/77 SGTE OXYGEN <MONATOMIC 
         GAS>'
   REF117 'O2<G> T.C.R.A.S. Class: 1 OXYGEN <DIATOMIC GAS>'
   REF118 'O3<G> T.C.R.A.S. Class: 4 OZONE <GAS>'
   REF128 'H2O1 T.C.R.A.S. Class: 4 WATER T.C.R.A.S. Class: 4 modified by 
         atd 12/9/94'
   REF129 'H2O2 THERMODATA 01/93 HYDROGEN PEROXIDE 28/01/93'
  !

File: examples/macros/SGTE-unary1991-2010.TDB (part 2 of 3)
     +4.858E-04*T**2-1.393669E-06*T**3+78950*T**(-1); 923 Y
      -14130.185+204.716215*T-34.3088*T*LN(T)+1.038192E+28*T**(-9); 3000 N !
 FUNCTION GLIQMN    298.15 +GHSERMN#+17859.91-12.6208*T-4.41929E-21*T**7;
     1519 Y
      -9993.9+299.036*T-48*T*LN(T); 2000 N !
 FUNCTION GFCCMN    298.15 -3439.3+131.884*T-24.5177*T*LN(T)-.006*T**2
     +69600*T**(-1); 1519 Y
      -26070.1+309.6664*T-48*T*LN(T)+3.86196E+30*T**(-9); 2000 N !
 FUNCTION GBCCMN    298.15 -3235.3+127.85*T-23.7*T*LN(T)-.00744271*T**2
     +60000*T**(-1); 1519 Y
      -23188.83+307.7043*T-48*T*LN(T)+1.265152E+30*T**(-9); 2000 N !
 FUNCTION GHCPMN    298.15 -4439.3+133.007*T-24.5177*T*LN(T)-.006*T**2
     +69600*T**(-1); 1519 Y
      -27070.1+310.7894*T-48*T*LN(T)+3.86196E+30*T**(-9); 2000 N !
 FUNCTION GHSERMN   298.15 -8115.28+130.059*T-23.4582*T*LN(T)-.00734768*T**2
     +69827*T**(-1); 1519 Y
      -28733.41+312.2648*T-48*T*LN(T)+1.656847E+30*T**(-9); 2000 N !
 FUNCTION GLIQMO    298.15 +GHSERMO#+41831.347-14.694912*T+4.24519E-22*T**7;
     2896 Y
      +3538.963+271.6697*T-42.63829*T*LN(T); 5000 N !
 FUNCTION GFCCMO    298.15 +GHSERMO#+15200+.63*T; 5000 N !
 FUNCTION GHSERMO   298.15 -7746.302+131.9197*T-23.56414*T*LN(T)
     -.003443396*T**2+5.66283E-07*T**3+65812*T**(-1)-1.30927E-10*T**4; 2896 Y
      -30556.41+283.559746*T-42.63829*T*LN(T)-4.849315E+33*T**(-9); 5000 N !
 FUNCTION GHCPMO    298.15 +GHSERMO#+11550; 5000 N !
 FUNCTION GHSERNN   298.15 -3750.675-9.45425*T-12.7819*T*LN(T)
     -.00176686*T**2+2.681E-09*T**3-32374*T**(-1); 950 Y
      -7358.85+17.2003*T-16.3699*T*LN(T)-6.5107E-04*T**2+3.0097E-08*T**3
     +563070*T**(-1); 3350 Y
      -16392.8+50.26*T-20.4695*T*LN(T)+2.39754E-04*T**2-8.333E-09*T**3
     +4596375*T**(-1); 6000 N !
 FUNCTION GLIQNN    298.15 +GHSERNN#+29950+59.02*T; 6000 N !
 FUNCTION GLIQNA    200 +GHSERNA#+2581.02-6.95218*T-2.76132E-18*T**7; 370.87
     Y
      -8400.44+192.587343*T-38.1198801*T*LN(T)+.009745854*T**2
     -1.70664E-06*T**3+34342*T**(-1); 2300 N !
 FUNCTION GFCCNA    200 +GHSERNA#-50+1.3*T; 2300 N !
 FUNCTION GHSERNA   200 -11989.434+260.548732*T-51.0393608*T*LN(T)
     +.072306633*T**2-4.3638283E-05*T**3+132154*T**(-1); 370.87 Y
      -11009.884+199.619999*T-38.1198801*T*LN(T)+.009745854*T**2
     -1.70664E-06*T**3+34342*T**(-1)+1.65071E+23*T**(-9); 2300 N !
 FUNCTION GHCPNA    200 +GHSERNA#+104+2*T; 2300 N !
 FUNCTION GLIQNB    298.15 +GHSERNB#+29781.555-10.816418*T-3.06098E-23*T**7;
     2750 Y
      -7499.398+260.756148*T-41.77*T*LN(T); 6000 N !
 FUNCTION GFCCNB    298.15 +GHSERNB#+13500+1.7*T; 6000 N !
 FUNCTION GHSERNB   298.15 -8519.353+142.045475*T-26.4711*T*LN(T)
     +2.03475E-04*T**2-3.5012E-07*T**3+93399*T**(-1); 2750 Y
      -37669.3+271.720843*T-41.77*T*LN(T)+1.528238E+32*T**(-9); 6000 N !
 FUNCTION GHCPNB    298.15 +GHSERNB#+10000+2.4*T; 6000 N !
 FUNCTION GLIQND    298.15 -3351.187+109.517314*T-27.0858*T*LN(T)
     +5.56125E-04*T**2-2.6923E-06*T**3+34887*T**(-1); 300 Y
      +5350.01-86.593963*T+5.357301*T*LN(T)-.046955463*T**2
     +6.860782E-06*T**3-374380*T**(-1); 1128 Y
      -16335.232+268.625903*T-48.7854*T*LN(T); 1800 N !
 FUNCTION GFCCND    298.15 +GHSERND#+500; 1800 N !
 FUNCTION GBCCND    298.15 -6965.635+110.556109*T-27.0858*T*LN(T)
     +5.56125E-04*T**2-2.6923E-06*T**3+34887*T**(-1); 400 Y
      +7312.2-153.033976*T+14.9956777*T*LN(T)-.050479*T**2+7.287217E-06*T**3
     -831810*T**(-1); 1128 Y
      -18030.266+239.677322*T-44.5596*T*LN(T); 1289 Y
      +334513.017-2363.9199*T+311.409193*T*LN(T)-.156030778*T**2
     +1.2408421E-05*T**3-64319604*T**(-1); 1799 Y
      -24495.579+274.879155*T-48.7854*T*LN(T); 1800 N !
 FUNCTION GHCPND    298.15 +GHSERND#+1500-.415725*T; 1800 N !
 FUNCTION GHSERND   298.15 -8402.93+111.10239*T-27.0858*T*LN(T)
     +5.56125E-04*T**2-2.6923E-06*T**3+34887*T**(-1); 900 Y
      -6984.083+83.662617*T-22.7536*T*LN(T)-.00420402*T**2-1.802E-06*T**3;
     1128 Y
      -225610.846+1673.04075*T-238.182873*T*LN(T)+.078615997*T**2
     -6.048207E-06*T**3+38810350*T**(-1); 1799 Y
      -25742.331+276.257088*T-48.7854*T*LN(T); 1800 N !
 FUNCTION GHSERNE   298.15 -6197.37857-7.11101836*T-20.78611*T*LN(T); 6000 N
     !
 FUNCTION GLIQNI    298.15 +GHSERNI#+16414.686-9.397*T-3.82318E-21*T**7;
     1728 Y
      -9549.817+268.597977*T-43.1*T*LN(T); 3000 N !
 FUNCTION GHSERNI   298.15 -5179.159+117.854*T-22.096*T*LN(T)-.0048407*T**2;
     1728 Y
      -27840.62+279.134977*T-43.1*T*LN(T)+1.12754E+31*T**(-9); 3000 N !
 FUNCTION GBCCNI    298.15 +GHSERNI#+8715.084-3.556*T; 3000 N !
 FUNCTION GHCPNI    298.15 +GHSERNI#+1046+1.2552*T; 3000 N !
 FUNCTION GLIQNP    298.15 -4627.18+160.024959*T-31.229*T*LN(T)
     -.0163885*T**2+2.941883E-06*T**3+439915*T**(-1); 917 Y
      -7415.255+247.671446*T-45.3964*T*LN(T); 4000 N !
 FUNCTION GBCCNP    298.15 -3224.664+174.911817*T-35.177*T*LN(T)
     -.00251865*T**2+5.14743E-07*T**3+302225*T**(-1); 856 Y
      -2366.486+180.807719*T-36.401*T*LN(T); 917 Y
      +50882.281-297.324358*T+30.7734*T*LN(T)-.0343483*T**2
     +2.707217E-06*T**3-7500100*T**(-1); 1999 Y
      -14879.686+254.773087*T-45.3964*T*LN(T); 4000 N !
 FUNCTION GHSERNP   298.15 +241.888-57.531347*T+4.0543*T*LN(T)
     -.04127725*T**2-402857*T**(-1); 553 Y
      -57015.112+664.27337*T-102.523*T*LN(T)+.0284592*T**2-2.483917E-06*T**3
     +4796910*T**(-1); 1799 Y
      -12092.736+255.780866*T-45.3964*T*LN(T); 4000 N !
 FUNCTION GHSEROO   298.15 -3480.87-25.503038*T-11.1355*T*LN(T)
     -.005098875*T**2+6.61845833E-07*T**3-38365*T**(-1); 1000 Y
      -6568.763+12.659879*T-16.8138*T*LN(T)-5.957975E-04*T**2+6.781E-09*T**3
     +262905*T**(-1); 3300 Y
      -13986.728+31.259624*T-18.9536*T*LN(T)-4.25243E-04*T**2
     +1.0721E-08*T**3+4383200*T**(-1); 6000 N !
 FUNCTION GLIQOO    298.15 +GHSEROO#-2648.9+31.44*T; 6000 N !
 FUNCTION GFCCOO    298.15 +GHSEROO#+30000; 6000 N !
 FUNCTION GBCCOO    298.15 +GHSEROO#+30000; 6000 N !
 FUNCTION GLIQOS    298.15 +29263.192+117.895788*T-23.5710242*T*LN(T)
     -.00190427*T**2; 1000 Y
      +68715.318-198.324341*T+19.9382156*T*LN(T)-.020464464*T**2
     +1.014279E-06*T**3-6237261*T**(-1); 3306 Y
      -15903.192+336.874526*T-50*T*LN(T); 5500 N !
 FUNCTION GFCCOS    298.15 +GHSEROS#+13000-2.5*T; 5500 N !
 FUNCTION GBCCOS    298.15 +GHSEROS#+27500-4.4*T; 5500 N !
 FUNCTION GHSEROS   298.15 -7196.978+126.369531*T-23.5710242*T*LN(T)
     -.00190427*T**2; 3306 Y
      +644910.07-1935.2137*T+224.998034*T*LN(T)-.042489827*T**2
     +1.173861E-06*T**3-3.12569031E+08*T**(-1); 5500 N !
 FUNCTION GLIQPP    250 -26316.111+434.930931*T-70.7440584*T*LN(T)
     -.002898936*T**2+3.9049371E-05*T**3+1141147*T**(-1); 317.30 Y
      -7232.449+133.291873*T-26.326*T*LN(T); 3000 N !
 FUNCTION GFCCPP    250 +10842.441+135.534002*T-25.55*T*LN(T)+.0034121*T**2
     -2.418867E-06*T**3+160095*T**(-1); 500 Y
      +15095.279+64.533737*T-14.368*T*LN(T)-.00957685*T**2+3.93917E-07*T**3
     -141375*T**(-1); 852.35 Y
      -82589.413+1012.89162*T-149.449556*T*LN(T)+.067272364*T**2
     -6.651929E-06*T**3+12495943*T**(-1); 1500 Y
      +12294.881+140.701181*T-26.326*T*LN(T); 3000 N !
 FUNCTION GBCCPP    250 +18792.241+135.412002*T-25.55*T*LN(T)+.0034121*T**2
     -2.418867E-06*T**3+160095*T**(-1); 500 Y
      +23045.079+64.411737*T-14.368*T*LN(T)-.00957685*T**2+3.93917E-07*T**3
     -141375*T**(-1); 852.35 Y
      -74639.613+1012.76962*T-149.449556*T*LN(T)+.067272364*T**2
     -6.651929E-06*T**3+12495943*T**(-1); 1500 Y
      +20244.681+140.579181*T-26.326*T*LN(T); 3000 N !
 FUNCTION GHSERPP   250 -43821.799+1026.69389*T-178.426*T*LN(T)+.290708*T**2
     -1.04022667E-04*T**3+1632695*T**(-1); 317.30 Y
      -9587.448+152.341487*T-28.7335301*T*LN(T)+.001715669*T**2
     -2.2829E-07*T**3+172966*T**(-1); 1000 Y
      -8093.075+135.876831*T-26.326*T*LN(T); 3000 N !
 FUNCTION GREDPP    250 -25976.559+148.672002*T-25.55*T*LN(T)+.0034121*T**2
     -2.418867E-06*T**3+160095*T**(-1); 500 Y
      -21723.721+77.671737*T-14.368*T*LN(T)-.00957685*T**2+3.93917E-07*T**3
     -141375*T**(-1); 852.35 Y
      -119408.413+1026.02962*T-149.449556*T*LN(T)+.067272364*T**2
     -6.651929E-06*T**3+12495943*T**(-1); 1500 Y
      -24524.119+153.839181*T-26.326*T*LN(T); 3000 N !
 FUNCTION GLIQPA    298.15 +8499.539+102.429215*T-23.9116*T*LN(T)
     -.00621325*T**2; 1088 Y
      +48013.96-278.789916*T+30.336*T*LN(T)-.0372478*T**2+3.075017E-06*T**3
     -5064250*T**(-1); 1845 Y
      -12508.174+277.955437*T-47.2792*T*LN(T); 4000 N !
 FUNCTION GBCCPA    298.15 +781.847+71.957409*T-18.203*T*LN(T)
     -.01322095*T**2+1.337387E-06*T**3-101600*T**(-1); 1443 Y
      -10955.948+220.478519*T-39.748*T*LN(T); 1845 Y
      +284495.194-1397.15052*T+171.108*T*LN(T)-.0637105*T**2
     +3.343867E-06*T**3-74992000*T**(-1); 2710 Y
      -27885.171+286.096187*T-47.2792*T*LN(T); 4000 N !
 FUNCTION GHSERPA   298.15 -7681.561+111.973215*T-23.9116*T*LN(T)
     -.00621325*T**2; 1443 Y
      +27955.763-177.320253*T+16.305*T*LN(T)-.0263416*T**2+1.884933E-06*T**3
     -5908900*T**(-1); 2176 Y
      -29949.683+288.308639*T-47.2792*T*LN(T); 4000 N !
 FUNCTION GLIQPB    298.15 +GHSERPB#+4672.124-7.750683*T-6.019E-19*T**7;
     600.61 Y
      -5677.958+146.176046*T-32.4913959*T*LN(T)+.00154613*T**2; 1200 Y
      +9010.753+45.071937*T-18.9640637*T*LN(T)-.002882943*T**2
     +9.8144E-08*T**3-2696755*T**(-1); 2100 N !
 FUNCTION GHSERPB   298.15 -7650.085+101.700244*T-24.5242231*T*LN(T)
     -.00365895*T**2-2.4395E-07*T**3; 600.61 Y
      -10531.095+154.243182*T-32.4913959*T*LN(T)+.00154613*T**2
     +8.05448E+25*T**(-9); 1200 Y
      +4157.616+53.139072*T-18.9640637*T*LN(T)-.002882943*T**2
     +9.8144E-08*T**3-2696755*T**(-1)+8.05448E+25*T**(-9); 2100 N !
 FUNCTION GBCCPB    298.15 +GHSERPB#+2400-1.1*T; 2100 N !
 FUNCTION GHCPPB    298.15 +GHSERPB#+300+T; 2100 N !
 FUNCTION GLIQPD    298.15 +1302.731+170.964153*T-32.211*T*LN(T)
     +.007120975*T**2-1.919875E-06*T**3+168687*T**(-1); 600 Y
      +23405.778-116.918419*T+10.8922031*T*LN(T)-.027266568*T**2
     +2.430675E-06*T**3-1853674*T**(-1); 1828 Y
      -12373.637+251.416903*T-41.17*T*LN(T); 4000 N !
 FUNCTION GHSERPD   298.15 -10204.027+176.076315*T-32.211*T*LN(T)
     +.007120975*T**2-1.919875E-06*T**3+168687*T**(-1); 900 Y
      +917.062+49.659892*T-13.5708*T*LN(T)-.00717522*T**2+1.91115E-07*T**3
     -1112465*T**(-1); 1828 Y
      -67161.018+370.102147*T-54.2067086*T*LN(T)+.002091396*T**2
     -6.2811E-08*T**3+18683526*T**(-1); 4000 N !
 FUNCTION GBCCPD    298.15 +GHSERPD#+10500-1.8*T; 4000 N !
 FUNCTION GHCPPD    298.15 +GHSERPD#+2000+.1*T; 4000 N !
 FUNCTION GHSERPM   298.15 -7422.35903+80.1647685*T-21.79273*T*LN(T)
     -.01040851*T**2+4.84191667E-10*T**3-54.5102*T**(-1); 1163 Y
      -20335.8031+242.978356*T-45*T*LN(T)-4.665112E-15*T**2
     +4.62986667E-19*T**3-1.1469315E-06*T**(-1); 1315 Y
      -19020.8031+234.796764*T-44*T*LN(T)+5.82907E-18*T**2
     -1.53614333E-22*T**3+2.491165E-08*T**(-1); 5000 N !
 FUNCTION GGASPM1   298.15 +250509.452-16.8531368*T-24.78283*T*LN(T)
     -.0047051555*T**2+7.05661167E-07*T**3+131736.9*T**(-1); 800 Y
      +249850.849-5.81954382*T-26.5177*T*LN(T)-.002737541*T**2
     +3.00398167E-07*T**3+177733*T**(-1); 2100 Y
      +193298.956+304.296847*T-67.1114*T*LN(T)+.01034818*T**2
     -4.98411167E-07*T**3+15106220*T**(-1); 4400 Y
      +916726.64-1758.41221*T+178.7423*T*LN(T)-.026972315*T**2
     +5.691155E-07*T**3-3.8600615E+08*T**(-1); 7000 Y
      -1055624.33+1947.2619*T-239.3529*T*LN(T)+.012517975*T**2
     -1.3208175E-07*T**3+1.3629E+09*T**(-1); 10000 N !
 FUNCTION GHSERPO   298.15 -6775.95532+74.9200503*T-19.469*T*LN(T)
     -.01094955*T**2+6.77833333E-09*T**3-255*T**(-1); 527 Y
      -9814.73668+147.18388*T-31*T*LN(T); 2000 N !
 FUNCTION GGASPO1   298.15 +175819.473-49.5734348*T-20.812*T*LN(T)
     +7.33E-05*T**2-2.05916667E-08*T**3-320*T**(-1); 3700 Y
      +190794.983-95.2137296*T-15.324*T*LN(T)-8.2235E-04*T**2+6.93E-09*T**3
     -7665330*T**(-1); 6000 N !
 FUNCTION GLIQPR    298.15 +3848.961-29.099465*T-4.7344931*T*LN(T)
     -.035119723*T**2+5.427467E-06*T**3-207406*T**(-1); 1068 Y
      -10539.574+219.508805*T-42.9697*T*LN(T); 3800 N !
 FUNCTION GBCCPR    298.15 -2863.651+28.274853*T-13.7470527*T*LN(T)
     -.02284377*T**2+3.542468E-06*T**3-87486*T**(-1); 1068 Y
      -11985.919+188.657121*T-38.451*T*LN(T); 1204 Y
      +953.224+100.826281*T-26.6824313*T*LN(T)-.004106833*T**2
     +1.76214E-07*T**3-2473024*T**(-1); 3800 N !
 FUNCTION GHSERPR   298.15 -18803.379+356.587384*T-68.9176*T*LN(T)
     +.072929*T**2-2.5184333E-05*T**3+507385*T**(-1); 500 Y
      -7246.848+82.427384*T-22.8909*T*LN(T)-.00497126*T**2-1.22951E-06*T**3;
     800 Y
      +95411.023-1073.55111*T+146.764*T*LN(T)-.1288205*T**2
     +1.5592233E-05*T**3-11588800*T**(-1); 1068 Y
      -481663.131+4234.33311*T-606.120311*T*LN(T)+.305181506*T**2
     -3.0994702E-05*T**3+70926840*T**(-1); 1204 Y
      -20014.678+227.685155*T-42.9697*T*LN(T); 3800 N !
 FUNCTION GSOLAT2   298.15 -14787.3759+257.374867*T-45.171*T*LN(T)
     -.0148062*T**2-1.67183333E-08*T**3+385*T**(-1); 500 Y
      -28494.6063+493.832173*T-80*T*LN(T); 1000 N !
 FUNCTION GLIQBR2   298.15 -35828.8251+797.10304*T-155.5776*T*LN(T)
     +.2064111*T**2-9.74919667E-05*T**3+391199.95*T**(-1); 501 Y
      -29842.4162+472.126731*T-92.275*T*LN(T); 1000 N !
 FUNCTION GGASCL2   298.15 -11735.2388+21.6544571*T-36.24619*T*LN(T)
     -9.56635E-04*T**2+7.72473833E-08*T**3+126340.1*T**(-1); 1500 Y
      -14830.9341+52.8425138*T-40.69302*T*LN(T)+.0016038575*T**2
     -1.834645E-07*T**3+446405.05*T**(-1); 3300 Y
      +12605.9761-161.881179*T-12.22677*T*LN(T)-.00734027*T**2
     +2.74869167E-07*T**3+3816431.5*T**(-1); 5600 Y
      -277134.238+658.109036*T-109.5523*T*LN(T)+.00665615*T**2
     -9.27583833E-08*T**3+1.564792E+08*T**(-1); 10000 N !
 FUNCTION GGASF2    298.15 -9757.53536-3.03641497*T-29.08493*T*LN(T)
     -.007466065*T**2+1.16183617E-06*T**3+72117.3*T**(-1); 800 Y
      -10225.5134+17.0719031*T-32.43806*T*LN(T)-.0028914815*T**2
     +2.13090167E-07*T**3-31206.07*T**(-1); 2500 Y
      -75010.7092+286.369351*T-66.19232*T*LN(T)+.004699418*T**2
     -9.36513E-08*T**3+22790040*T**(-1); 6800 Y
      +79866.236-46.25962*T-28.00029*T*LN(T)+4.8653845E-04*T**2
     -6.238305E-09*T**3-96222900*T**(-1); 10000 N !
 FUNCTION GGASH2    298.15 -9522.97393+78.5273873*T-31.35707*T*LN(T)
     +.0027589925*T**2-7.46390667E-07*T**3+56582.3*T**(-1); 1000 Y
      +180.10884-15.6128262*T-17.84857*T*LN(T)-.00584168*T**2
     +3.14618667E-07*T**3-1280036*T**(-1); 2100 Y
      -18840.1661+92.3120249*T-32.05082*T*LN(T)-.0010728235*T**2
     +1.14281783E-08*T**3+3561002.5*T**(-1); 6000 N !
 FUNCTION GSOLI2    298.15 +13508.6791-397.468312*T+50.64648*T*LN(T)
     -.1234531*T**2-1398711*T**(-1); 386.70 Y
      -26045.3569+430.072509*T-80.6717*T*LN(T); 1000 N !
$---------------------------
 FUNCTION GLIQPT    298.15 +12518.385+115.113092*T-24.5526*T*LN(T)
     -.00248297*T**2-2.0138E-08*T**3+7974*T**(-1); 600 Y
      +19023.491+32.94182*T-12.3403769*T*LN(T)-.011551507*T**2
     +9.31516E-07*T**3-601426*T**(-1); 2041.50 Y
      +1404.468+205.858962*T-36.5*T*LN(T); 4000 N !
 FUNCTION GHSERPT   298.15 -7595.631+124.388275*T-24.5526*T*LN(T)
     -.00248297*T**2-2.0138E-08*T**3+7974*T**(-1); 1300 Y
      -9253.174+161.529615*T-30.2527*T*LN(T)+.002321665*T**2
     -6.56946E-07*T**3-272106*T**(-1); 2041.50 Y
      -222048.216+1019.35892*T-136.192996*T*LN(T)+.020454938*T**2
     -7.59259E-07*T**3+71539020*T**(-1); 4000 N !
 FUNCTION GBCCPT    298.15 +GHSERPT#+15000-2.4*T; 4000 N !
 FUNCTION GHCPPT    298.15 +GHSERPT#+2500+.1*T; 4000 N !
 FUNCTION GLIQPU    298.15 +GHSERPU#+6608.1-12.5133*T; 3000 N !
 FUNCTION GFCCPU    298.15 -3920.781+127.586536*T-28.4781*T*LN(T)
     -.0054035*T**2; 990 Y
      +3528.208+41.52572*T-15.7351*T*LN(T)-.0154772*T**2+1.524942E-06*T**3
     -864940*T**(-1); 1464 Y
      -12865.948+226.18075*T-42.248*T*LN(T); 3000 N !
 FUNCTION GBCCPU    298.15 -1358.984+116.603882*T-27.094*T*LN(T)
     -.009105*T**2+2.061667E-06*T**3+20863*T**(-1); 745 Y
      -2890.817+156.878957*T-33.72*T*LN(T); 956 Y
      +29313.619-132.788248*T+6.921*T*LN(T)-.02023305*T**2+1.426922E-06*T**3
     -4469245*T**(-1); 2071 Y
      -15400.585+227.421855*T-42.248*T*LN(T); 3000 N !
 FUNCTION GHSERPU   298.15 -7396.309+80.301382*T-18.1258*T*LN(T)-.02241*T**2;
      400 Y
      -16605.962+236.786603*T-42.4187*T*LN(T)-.00134493*T**2
     +2.63443E-07*T**3+579325*T**(-1); 944 Y
      -14462.156+232.961553*T-42.248*T*LN(T); 3000 N !
 FUNCTION GHSERRA   298.15 -7586.80726+84.7267364*T-21.891*T*LN(T)
     -.01192215*T**2-7.05E-10*T**3+25*T**(-1); 969 Y
      -16207.5678+236.497235*T-44.69*T*LN(T)+.0024207*T**2
     +3.08333333E-10*T**3-1065*T**(-1); 1900 Y
      +663665.969-3406.90923*T+429.821*T*LN(T)-.14307925*T**2
     +8.24672667E-06*T**3-1.809125E+08*T**(-1); 2200 Y
      -6524.86128+162.845411*T-35*T*LN(T); 4000 N !
 FUNCTION GGASRA1   298.15 +153759.624-36.4634424*T-20.909*T*LN(T)
     +1.327E-04*T**2-2.35816667E-08*T**3+2520*T**(-1); 1500 Y
      +113415.461+243.449819*T-58.888*T*LN(T)+.0161394*T**2
     -1.29957833E-06*T**3+8085840*T**(-1); 2900 Y
      +740503.588-2269.74719*T+255.137*T*LN(T)-.05399135*T**2
     +1.64816167E-06*T**3-2.274382E+08*T**(-1); 4300 Y
      -464468.83+1071.43441*T-141.421*T*LN(T)+.0039122*T**2
     +6.57833333E-08*T**3+4.579589E+08*T**(-1); 5800 Y
      -1450458.29+3377.99292*T-409.101*T*LN(T)+.0362229*T**2
     -6.65655E-07*T**3+1.1393215E+09*T**(-1); 6000 N !
 FUNCTION GLIQRB    200 +GHSERRB#+2217.552-7.110486*T+1.44078E-17*T**7;
     312.46 Y
      -5650.532+110.090262*T-29.1775424*T*LN(T)+4.12369E-04*T**2
     -4.6822E-07*T**3-126310*T**(-1); 900 Y
      -37315.276+444.013833*T-77.7006456*T*LN(T)+.033795632*T**2
     -4.829082E-06*T**3+3778006*T**(-1); 1600 Y
      -157569.646+1280.82915*T-191.262774*T*LN(T)+.08161687*T**2
     -8.61653E-06*T**3+27738456*T**(-1); 2100 N !
 FUNCTION GFCCRB    200 +GHSERRB#+200+1.3*T; 2100 N !
 FUNCTION GHSERRB   200 -21669.733+583.580988*T-115.282589*T*LN(T)
     +.26277612*T**2-1.52236932E-04*T**3+385754*T**(-1); 312.46 Y
      -7823.397+117.050578*T-29.1775424*T*LN(T)+4.12369E-04*T**2
     -4.6822E-07*T**3-126310*T**(-1)-5.55029E+22*T**(-9); 900 Y
      -39488.142+450.974149*T-77.7006456*T*LN(T)+.033795632*T**2
     -4.829082E-06*T**3+3778006*T**(-1)-5.55029E+22*T**(-9); 1600 Y
      -159742.511+1287.78947*T-191.262774*T*LN(T)+.08161687*T**2
     -8.61653E-06*T**3+27738456*T**(-1)-5.55029E+22*T**(-9); 2100 N !
 FUNCTION GHCPRB    200 +GHSERRB#+200+2*T; 2100 N !
 FUNCTION GLIQRE    298.15 +16125.604+122.076209*T-24.348*T*LN(T)
     -.00253505*T**2+1.92818E-07*T**3+32915*T**(-1); 1200 Y
      +8044.885+188.322047*T-33.586*T*LN(T)+.00224565*T**2-2.81835E-07*T**3
     +1376270*T**(-1); 2000 Y
      +568842.665-2527.83846*T+314.178898*T*LN(T)-.08939817*T**2
     +3.92854E-06*T**3-1.63100987E+08*T**(-1); 3458 Y
      -39044.888+335.723691*T-49.519*T*LN(T); 6000 N !
 FUNCTION GFCCRE    298.15 +GHSERRE#+11000-1.5*T; 6000 N !
 FUNCTION GBCCRE    298.15 +GHSERRE#+17000-3.7*T; 6000 N !
 FUNCTION GHSERRE   298.15 -7695.279+128.421589*T-24.348*T*LN(T)
     -.00253505*T**2+1.92818E-07*T**3+32915*T**(-1); 1200 Y
      -15775.998+194.667426*T-33.586*T*LN(T)+.00224565*T**2-2.81835E-07*T**3
     +1376270*T**(-1); 2400 Y
      -70882.739+462.110749*T-67.956*T*LN(T)+.01184945*T**2-7.88955E-07*T**3
     +18075200*T**(-1); 3458 Y
      +346325.888-1211.37186*T+140.831655*T*LN(T)-.033764567*T**2
     +1.053726E-06*T**3-1.34548866E+08*T**(-1); 5000 Y
      -78564.296+346.997842*T-49.519*T*LN(T); 6000 N !
 FUNCTION GLIQRH    298.15 +11244.082+125.099593*T-24.0178336*T*LN(T)
     -.003424186*T**2-1.68032E-07*T**3+55846*T**(-1); 700 Y
      +35898.508-147.926418*T+15.6492377*T*LN(T)-.028665357*T**2
     +2.100572E-06*T**3-2638940*T**(-1); 2237 Y
      -18208.54+332.974832*T-50.58456*T*LN(T); 2500 N !
 FUNCTION GHSERRH   298.15 -7848.828+132.020923*T-24.0178336*T*LN(T)
     -.003424186*T**2-1.68032E-07*T**3+55846*T**(-1); 1200 Y
      -28367.852+305.771019*T-48.3766632*T*LN(T)+.00966345*T**2
     -1.512774E-06*T**3+3348162*T**(-1); 2237 Y
      -6237470.48+30151.6342*T-3874.21058*T*LN(T)+1.04921361*T**2
     -5.3978814E-05*T**3+1.88036218E+09*T**(-1); 2450 Y
      -44863.489+344.889895*T-50.58456*T*LN(T); 2500 N !
 FUNCTION GBCCRH    298.15 +GHSERRH#+19000-4.7*T; 2500 N !
 FUNCTION GHCPRH    298.15 +GHSERRH#+3000-.5*T; 2500 N !
 FUNCTION GHSERRN   298.15 -6223.28228-36.6929111*T-20.83273*T*LN(T)
     +1.887983E-05*T**2-1.00153433E-09*T**3+2031.768*T**(-1); 7200 Y
      -582791.297+1000.48119*T-137.2327*T*LN(T)+.010524605*T**2
     -1.79927333E-07*T**3+5.383375E+08*T**(-1); 9800 Y
      -804769.059+1450.77695*T-188.0433*T*LN(T)+.01510267*T**2
     -2.52325333E-07*T**3+6.727465E+08*T**(-1); 12500 Y
      +9671336.36-10142.4734*T+1037.633*T*LN(T)-.04865342*T**2
     +3.69745167E-07*T**3-1.612149E+10*T**(-1); 14500 Y
      +17110816.5-17603.9629*T+1817.362*T*LN(T)-.08493845*T**2
     +6.860405E-07*T**3-2.941658E+10*T**(-1); 17000 Y
      -10550925.5+5698.86365*T-569.4259*T*LN(T)+.00660433*T**2
     +2.76204667E-08*T**3+3.0700315E+10*T**(-1); 20000 N !
 FUNCTION GLIQRU    298.15 +19918.743+119.467485*T-22.9143287*T*LN(T)
     -.004062566*T**2+1.7641E-07*T**3+56377*T**(-1); 800 Y
      +50827.232-179.818561*T+19.539341*T*LN(T)-.026524167*T**2
     +1.667839E-06*T**3-3861125*T**(-1); 2607 Y
      -17161.807+349.673561*T-51.8816*T*LN(T); 4500 N !
 FUNCTION GFCCRU    298.15 +GHSERRU#+12500-2.4*T; 4500 N !
 FUNCTION GBCCRU    298.15 +GHSERRU#+21500-5.05*T; 4500 N !
 FUNCTION GHSERRU   298.15 -7561.873+127.866233*T-22.9143287*T*LN(T)
     -.004062566*T**2+1.7641E-07*T**3+56377*T**(-1); 1500 Y
      -59448.103+489.516214*T-72.3241219*T*LN(T)+.018726245*T**2
     -1.952433E-06*T**3+11063885*T**(-1); 2607 Y
      -38588773+168610.517*T-21329.705*T*LN(T)+5.221639*T**2
     -2.40245985E-04*T**3+1.30829926E+10*T**(-1); 2740 Y
      -55768.304+364.482314*T-51.8816*T*LN(T); 4500 N !
 FUNCTION GLIQSS    298.15 -4196.575+85.63027*T-17.413*T*LN(T)
     -.00993935*T**2-7.0062E-08*T**3+1250*T**(-1); 335 Y
      +1790361.98-44195.4514*T+7511.61943*T*LN(T)-13.9855175*T**2
     +.0048387386*T**3-79880891*T**(-1); 388.36 Y
      -876313.954+23366.873*T-4028.756*T*LN(T)+7.954595*T**2
     -.00290851333*T**3+33980035*T**(-1); 432.25 Y
      +454088.687-7814.67023*T+1237.001*T*LN(T)-1.5607295*T**2
     +3.59883667E-04*T**3-31765395*T**(-1); 500 Y
      +18554.561-144.895285*T+16.535*T*LN(T)-.0454119*T**2+8.327402E-06*T**3
     -2705030*T**(-1); 700 Y
      +21243.126-113.298877*T+9.944*T*LN(T)-.0288384*T**2+3.791365E-06*T**3
     -3507570*T**(-1); 900 Y
      +16117.849-32.79523*T-2.425*T*LN(T)-.01712545*T**2+1.84974E-06*T**3
     -3215170*T**(-1); 1300 Y
      -6461.814+175.590536*T-32*T*LN(T); 1301 N !
 FUNCTION GFCCSS    298.15 +GHSERSS#+105000; 1301 N !
 FUNCTION GBCCSS    298.15 +GHSERSS#+105000; 1301 N !
 FUNCTION GHSERSS   298.15 -5198.294+53.913855*T-10.726*T*LN(T)
     -.0273801*T**2+8.179537E-06*T**3; 368.30 Y
      -6475.706+94.182332*T-17.8693298*T*LN(T)-.010936877*T**2
     +1.406467E-06*T**3+36871*T**(-1); 1300 Y
      -12485.546+188.304687*T-32*T*LN(T); 1301 N !
 FUNCTION GGASS2    298.15 +117374.548+2.98629558*T-34.09678*T*LN(T)
     -.002325464*T**2+1.85480167E-07*T**3+128593.6*T**(-1); 1000 Y
      +117352.438+2.50383258*T-34.04744*T*LN(T)-.0021150245*T**2
     +9.16602333E-08*T**3+175718.45*T**(-1); 3400 Y
      +124361.091+14.5182895*T-36.1923*T*LN(T)-5.930925E-04*T**2
     -7.54259333E-09*T**3-7484105*T**(-1); 6000 N !
 FUNCTION GLIQSB    298.15 +GHSERSB#+19822.328-21.923164*T-1.74847E-20*T**7;
     903.78 Y
      +8175.359+147.455986*T-31.38*T*LN(T); 2000 N !
 FUNCTION GFCCSB    298.15 +GHSERSB#+19874-13.7*T; 2000 N !
 FUNCTION GBCCSB    298.15 +GHSERSB#+19874-15.1*T; 2000 N !
 FUNCTION GHCPSB    298.15 +GHSERSB#+19874-13*T; 2000 N !
 FUNCTION GHSERSB   298.15 -9242.858+156.154689*T-30.5130752*T*LN(T)
     +.007748768*T**2-3.003415E-06*T**3+100625*T**(-1); 903.78 Y
      -11738.83+169.485872*T-31.38*T*LN(T)+1.616849E+27*T**(-9); 2000 N !
 FUNCTION GLIQSC    298.15 +6478.66+45.427539*T-10.7967803*T*LN(T)
     -.020636524*T**2+2.13106E-06*T**3-158106*T**(-1); 1608 Y
      -11832.111+275.871695*T-44.2249*T*LN(T); 3200 N !
 FUNCTION GFCCSC    298.15 +GHSERSC#+5000; 3200 N !
 FUNCTION GBCCSC    298.15 -6709.819+152.456835*T-28.1882*T*LN(T)
     +.00321892*T**2-1.64531E-06*T**3+72177*T**(-1); 800 Y
      -5531.567+131.735447*T-24.9132*T*LN(T)-5.73295E-04*T**2
     -8.59345E-07*T**3; 1000 Y
      +230161.408-2004.05469*T+276.76664*T*LN(T)-.167120107*T**2
     +1.5637371E-05*T**3-33783257*T**(-1); 1608 Y
      -25928.011+283.642312*T-44.2249*T*LN(T); 3200 N !
 FUNCTION GHSERSC   298.15 -8689.547+153.48097*T-28.1882*T*LN(T)
     +.00321892*T**2-1.64531E-06*T**3+72177*T**(-1); 800 Y
      -7511.295+132.759582*T-24.9132*T*LN(T)-5.73295E-04*T**2
     -8.59345E-07*T**3; 1608 Y
      +261143.04-1817.92245*T+241.441051*T*LN(T)-.117529396*T**2
     +8.7398E-06*T**3-50607159*T**(-1); 2000 Y
      -30515.246+286.474338*T-44.2249*T*LN(T); 3200 N !
 FUNCTION GLIQSE    298.15 +50533.347-1178.28824*T+194.107439*T*LN(T)
     -.390268991*T**2+1.19219297E-04*T**3-2224398*T**(-1); 494 Y
      -5228.304+183.72559*T-35.1456*T*LN(T); 1000 N !
 FUNCTION GHSERSE   298.15 -9376.371+174.205877*T-33.6527*T*LN(T)
     +.02424314*T**2-1.5318461E-05*T**3+102249*T**(-1); 494 Y
      -37546.134+507.111538*T-81.2006585*T*LN(T)+.037144892*T**2
     -5.611026E-06*T**3+2614263*T**(-1); 800 Y
      -12193.47+197.770166*T-35.1456*T*LN(T); 1000 N !
 FUNCTION GLIQSI    298.15 +GHSERSI#+50696.36-30.099439*T+2.09307E-21*T**7;
     1687 Y
      +40370.523+137.722298*T-27.196*T*LN(T); 3600 N !
 FUNCTION GFCCSI    298.15 +GHSERSI#+51000-21.8*T; 3600 N !
 FUNCTION GBCCSI    298.15 +GHSERSI#+47000-22.5*T; 3600 N !
 FUNCTION GHCPSI    298.15 +GHSERSI#+49200-20.8*T; 3600 N !
 FUNCTION GHSERSI   298.15 -8162.609+137.236859*T-22.8317533*T*LN(T)
     -.001912904*T**2-3.552E-09*T**3+176667*T**(-1); 1687 Y
      -9457.642+167.281367*T-27.196*T*LN(T)-4.20369E+30*T**(-9); 3600 N !
 FUNCTION GLIQSM    298.15 +3468.783+20.117456*T-11.6968284*T*LN(T)
     -.032418177*T**2+4.544272E-06*T**3+23528*T**(-1); 1190 Y
      -11728.229+273.487076*T-50.208*T*LN(T); 2100 N !
 FUNCTION GBCCSM    298.15 -4368.72+55.972523*T-16.9298494*T*LN(T)
     -.025446016*T**2+3.579527E-06*T**3+94209*T**(-1); 1190 Y
      -15957.862+253.121044*T-46.9445*T*LN(T); 1345 Y
      +111191.653-624.680805*T+71.6856914*T*LN(T)-.047314968*T**2
     +3.329865E-06*T**3-24870276*T**(-1); 2100 N !
 FUNCTION GHCPSM    298.15 +GHSERSM#+69.977-.069491*T; 2100 N !
 FUNCTION GHSERSM   298.15 -3872.013-32.10748*T-1.6485*T*LN(T)-.050254*T**2
     +1.010345E-05*T**3-82168*T**(-1); 700 Y
      -50078.215+627.869894*T-102.665*T*LN(T)+.0474522*T**2
     -7.538383E-06*T**3+3861770*T**(-1); 1190 Y
      +289719.819-2744.50976*T+381.41982*T*LN(T)-.254986338*T**2
     +2.7512152E-05*T**3-40102102*T**(-1); 1345 Y
      -23056.079+282.194375*T-50.208*T*LN(T); 2100 N !
 FUNCTION GLIQSN    100 +GHSERSN#+7103.092-14.087767*T+1.47031E-18*T**7;
     505.08 Y
      +9496.31-9.809114*T-8.2590486*T*LN(T)-.016814429*T**2
     +2.623131E-06*T**3-1081244*T**(-1); 800 Y
      -1285.372+125.182498*T-28.4512*T*LN(T); 3000 N !
 FUNCTION GFCCSN    100 +GHSERSN#+5510-8.46*T; 3000 N !
 FUNCTION GBCCSN    100 +GHSERSN#+4400-6*T; 3000 N !
 FUNCTION GHCPSN    100 +GHSERSN#+3900-7.646*T; 3000 N !
 FUNCTION GHSERSN   100 -7958.517+122.765451*T-25.858*T*LN(T)
     +5.1185E-04*T**2-3.192767E-06*T**3+18440*T**(-1); 250 Y
      -5855.135+65.443315*T-15.961*T*LN(T)-.0188702*T**2+3.121167E-06*T**3
     -61960*T**(-1); 505.08 Y
      +2524.724+4.005269*T-8.2590486*T*LN(T)-.016814429*T**2
     +2.623131E-06*T**3-1081244*T**(-1)-1.2307E+25*T**(-9); 800 Y
      -8256.959+138.99688*T-28.4512*T*LN(T)-1.2307E+25*T**(-9); 3000 N !
 FUNCTION GLIQSR    298.15 +2194.997-10.118994*T-5.0668978*T*LN(T)
     -.031840595*T**2+4.981237E-06*T**3-265559*T**(-1); 1050 Y
      -10855.29+213.406219*T-39.463*T*LN(T); 3000 N !
 FUNCTION GHSERSR   298.15 -7532.367+107.183879*T-23.905*T*LN(T)
     -.00461225*T**2-1.67477E-07*T**3-2055*T**(-1); 820 Y
      -13380.102+153.196104*T-30.0905432*T*LN(T)-.003251266*T**2
     +1.84189E-07*T**3+850134*T**(-1); 3000 N !
 FUNCTION GBCCSR    298.15 -6779.234+116.583654*T-25.6708365*T*LN(T)
     -.003126762*T**2+2.2965E-07*T**3+27649*T**(-1); 820 Y
      -6970.594+122.067301*T-26.57*T*LN(T)-.0019493*T**2-1.7895E-08*T**3
     +16495*T**(-1); 1050 Y
      +8168.357+.423037*T-9.7788593*T*LN(T)-.009539908*T**2+5.20221E-07*T**3
     -2414794*T**(-1); 3000 N !
 FUNCTION GHCPSR    298.15 +GHSERSR#+250+.7*T; 3000 N !
 FUNCTION GHSERT1   298.15 +217173.654+10.8312449*T-20.786*T*LN(T); 6000 N !
 FUNCTION GHSERT2   298.15 -7866.66628+27.0791947*T-26.83661*T*LN(T)
     -.0018402735*T**2-3.83766667E-07*T**3-47495.205*T**(-1); 800 Y
      -10075.8547+36.1414244*T-27.73559*T*LN(T)-.003476423*T**2
     +1.94916667E-07*T**3+366681*T**(-1); 2300 Y
      -11704.7696+66.9358*T-32.14505*T*LN(T)-.0012333515*T**2
     +2.081645E-08*T**3-649401*T**(-1); 5800 Y
      -154096.368+295.516281*T-57.15841*T*LN(T)+2.810452E-04*T**2
     +1.757905E-08*T**3+1.356364E+08*T**(-1); 9800 Y
      -142455.129+386.293696*T-68.45016*T*LN(T)+.001927947*T**2
     -1.4502375E-08*T**3+15481045*T**(-1); 18500 Y
      +484422.833-154.39806*T-12.90783*T*LN(T)-2.6700035E-04*T**2
     +1.79437333E-09*T**3-1.31833E+09*T**(-1); 20000 N !
 FUNCTION GLIQTA    298.15 +21875.086+111.561128*T-23.7592624*T*LN(T)
     -.002623033*T**2+1.70109E-07*T**3-3293*T**(-1); 1000 Y
      +43884.339-61.981795*T+.0279523*T*LN(T)-.012330066*T**2
     +6.14599E-07*T**3-3523338*T**(-1); 3290 Y
      -6314.543+258.110873*T-41.84*T*LN(T); 6000 N !
 FUNCTION GFCCTA    298.15 +GHSERTA#+16000+1.7*T; 6000 N !
 FUNCTION GHSERTA   298.15 -7285.889+119.139857*T-23.7592624*T*LN(T)
     -.002623033*T**2+1.70109E-07*T**3-3293*T**(-1); 1300 Y
      -22389.955+243.88676*T-41.137088*T*LN(T)+.006167572*T**2
     -6.55136E-07*T**3+2429586*T**(-1); 2500 Y
      +229382.886-722.59722*T+78.5244752*T*LN(T)-.017983376*T**2
     +1.95033E-07*T**3-93813648*T**(-1); 3290 Y
      -1042384.01+2985.49125*T-362.159132*T*LN(T)+.043117795*T**2
     -1.055148E-06*T**3+5.54714342E+08*T**(-1); 6000 N !
 FUNCTION GHCPTA    298.15 +GHSERTA#+12000+2.4*T; 6000 N !
 FUNCTION GLIQTB    298.15 +3945.831+29.867521*T-14.252646*T*LN(T)
     -.020466105*T**2+2.17475E-06*T**3-160724*T**(-1); 1562 Y
      -13247.649+251.16889*T-46.4842*T*LN(T); 3000 N !
 FUNCTION GBCCTB    298.15 -16674.323+406.656848*T-77.5006*T*LN(T)
     +.0832265*T**2-2.5672833E-05*T**3+562430*T**(-1); 600 Y
      -4604.771+99.958913*T-25.8659*T*LN(T)-.002757005*T**2-8.05838E-07*T**3
     +172355*T**(-1); 1200 Y
      +633060.245-5157.77779*T+706.580596*T*LN(T)-.373763517*T**2
     +3.4100235E-05*T**3-1.03233571E+08*T**(-1); 1562 Y
      -23398.029+257.388486*T-46.4842*T*LN(T); 3000 N !
 FUNCTION GHSERTB   298.15 -20842.158+409.309555*T-77.5006*T*LN(T)
     +.0832265*T**2-2.5672833E-05*T**3+562430*T**(-1); 600 Y
      -8772.606+102.61162*T-25.8659*T*LN(T)-.002757005*T**2-8.05838E-07*T**3
     +172355*T**(-1); 1200 Y
      -7944.942+101.7776*T-25.9584*T*LN(T)-.001676335*T**2-1.067632E-06*T**3;
      1562 Y
      -265240.309+1456.04268*T-200.215695*T*LN(T)+.041615159*T**2
     -2.044697E-06*T**3+65043790*T**(-1); 3000 N !
 FUNCTION GLIQTC    298.15 +GHSERTC#+30402.134-12.313*T-9.62385E-22*T**7;
     2430 Y
      -12221.9+303.7538*T-47*T*LN(T); 4000 N !
 FUNCTION GFCCTC    298.15 +GHSERTC#+10000-1.5*T; 4000 N !
 FUNCTION GBCCTC    298.15 +GHSERTC#+18000-4.5*T; 4000 N !
 FUNCTION GHSERTC   298.15 -7947.794+132.5101*T-24.3394*T*LN(T)
     -.002954747*T**2+63855*T**(-1); 2430 Y
      -47759.99+318.286*T-47*T*LN(T)+6.63829E+32*T**(-9); 4000 N !
 FUNCTION GLIQTE    298.15 -17554.731+685.877639*T-126.318*T*LN(T)
     +.2219435*T**2-9.42075E-05*T**3+827930*T**(-1); 626.49 Y
      -3165763.48+46756.357*T-7196.41*T*LN(T)+7.09775*T**2-.00130692833*T**3
     +2.58051E+08*T**(-1); 722.66 Y
      +180326.959-1500.57909*T+202.743*T*LN(T)-.142016*T**2
     +1.6129733E-05*T**3-24238450*T**(-1); 1150 Y
      +6328.687+148.708299*T-32.5596*T*LN(T); 1600 N !
 FUNCTION GHSERTE   298.15 -10544.679+183.372894*T-35.6687*T*LN(T)
     +.01583435*T**2-5.240417E-06*T**3+155015*T**(-1); 722.66 Y
      +9160.595-129.265373*T+13.004*T*LN(T)-.0362361*T**2+5.006367E-06*T**3
     -1286810*T**(-1); 1150 Y
      -12781.349+174.901226*T-32.5596*T*LN(T); 1600 N !
 FUNCTION GLIQTH    298.15 +5031.109+110.886346*T-24.987*T*LN(T)
     -.00168345*T**2-9.09067E-07*T**3+10865*T**(-1); 1499.80 Y
      -15602.847+127.657716*T-24.03*T*LN(T)-.0136421*T**2+1.210117E-06*T**3
     +7111100*T**(-1); 2014.50 Y
      -17273.382+275.001274*T-46.024*T*LN(T); 4000 N !
 FUNCTION GHSERTH   298.15 -7732.08+116.273975*T-24.841*T*LN(T)
     -.00236725*T**2-5.2883E-07*T**3+13010*T**(-1); 1633 Y
      -37352.871+236.906118*T-39.107*T*LN(T)-.00358025*T**2+2.36893E-07*T**3
     +7981000*T**(-1); 2900 Y
      -33353.313+283.231045*T-46.024*T*LN(T); 4000 N !
 FUNCTION GBCCTH    298.15 -2321.06+133.531195*T-28.244*T*LN(T)
     +4.3775E-04*T**2-5.3048E-07*T**3+91190*T**(-1); 1633 Y
      -115978.348+800.909049*T-116.453*T*LN(T)+.03098*T**2-2.536883E-06*T**3
     +27512600*T**(-1); 2023 Y
      -33602.796+208.774709*T-35.813*T*LN(T)-.00346655*T**2+1.66067E-07*T**3
     +11876950*T**(-1); 3600 Y
      -34333.615+283.181494*T-46.024*T*LN(T); 4000 N !
 FUNCTION GLIQTI    298.15 +4134.494+126.63427*T-23.9933*T*LN(T)
     -.004777975*T**2+1.06716E-07*T**3+72636*T**(-1); 900 Y
      +4382.601+126.00713*T-23.9887*T*LN(T)-.0042033*T**2-9.0876E-08*T**3
     +42680*T**(-1); 1155 Y
      +13103.253+59.9956*T-14.9466*T*LN(T)-.0081465*T**2+2.02715E-07*T**3
     -1477660*T**(-1); 1300 Y
      +369519.198-2554.0225*T+342.059267*T*LN(T)-.163409355*T**2
     +1.2457117E-05*T**3-67034516*T**(-1); 1941 Y
      -19887.066+298.7367*T-46.29*T*LN(T); 4000 N !
 FUNCTION GFCCTI    298.15 +GHSERTI#+6000-.1*T; 4000 N !
 FUNCTION GBCCTI    298.15 -1272.064+134.71418*T-25.5768*T*LN(T)
     -6.63845E-04*T**2-2.78803E-07*T**3+7208*T**(-1); 1155 Y
      +6667.385+105.366379*T-22.3771*T*LN(T)+.00121707*T**2-8.4534E-07*T**3
     -2002750*T**(-1); 1941 Y
      +26483.26-182.426471*T+19.0900905*T*LN(T)-.02200832*T**2
     +1.228863E-06*T**3+1400501*T**(-1); 4000 N !
 FUNCTION GHSERTI   298.15 -8059.921+133.615208*T-23.9933*T*LN(T)
     -.004777975*T**2+1.06716E-07*T**3+72636*T**(-1); 900 Y
      -7811.815+132.988068*T-23.9887*T*LN(T)-.0042033*T**2-9.0876E-08*T**3
     +42680*T**(-1); 1155 Y
      +908.837+66.976538*T-14.9466*T*LN(T)-.0081465*T**2+2.02715E-07*T**3
     -1477660*T**(-1); 1941 Y
      -124526.786+638.806871*T-87.2182461*T*LN(T)+.008204849*T**2
     -3.04747E-07*T**3+36699805*T**(-1); 4000 N !
 FUNCTION GLIQTL    200 -946.623+.755649*T-7.44455*T*LN(T)-.044350292*T**2
     +1.4248046E-05*T**3-54228*T**(-1); 577 Y
      -614.74+98.472609*T-25.8437*T*LN(T)-8.3662E-04*T**2+9E-12*T**3
     -612570*T**(-1); 1801 N !
 FUNCTION GFCCTL    200 +GHSERTL#+310; 1801 N !
 FUNCTION GBCCTL    200 -9194.493+150.019517*T-33.0508*T*LN(T)+.0172318*T**2
     -1.0115933E-05*T**3+82153*T**(-1); 577 Y
      -41836.403+482.633817*T-79.2926704*T*LN(T)+.026042993*T**2
     -2.359101E-06*T**3+3507810*T**(-1); 1800 Y
      -623.343+101.120182*T-25.8437*T*LN(T)-8.3662E-04*T**2+9E-12*T**3
     -612570*T**(-1); 1801 N !
 FUNCTION GHSERTL   200 -8104.038+107.140405*T-25.2274*T*LN(T)-.0033063*T**2
     -1.21807E-07*T**3+42058*T**(-1); 577 Y
      -15406.859+196.771926*T-38.4130658*T*LN(T)+.005228106*T**2
     -5.19136E-07*T**3+729665*T**(-1); 1800 Y
      -4885.034+106.361006*T-25.8437*T*LN(T)-8.3662E-04*T**2+9E-12*T**3
     -612570*T**(-1); 1801 N !
 FUNCTION GLIQTM    298.15 +3182.534+144.479977*T-34.3664974*T*LN(T)
     +.012110965*T**2-3.831156E-06*T**3+95982*T**(-1); 600 Y
      +22640.028-126.738485*T+6.8744933*T*LN(T)-.025487085*T**2
     +2.288172E-06*T**3-1585412*T**(-1); 1818 Y
      -10090.305+214.184413*T-41.37976*T*LN(T); 2300 N !
 FUNCTION GHSERTM   298.15 -10016.715+151.037648*T-34.3664974*T*LN(T)
     +.012110965*T**2-3.831156E-06*T**3+95982*T**(-1); 700 Y
      -14701.965+147.957496*T-32.1951269*T*LN(T)+4.44753E-04*T**2
     -3.96694E-07*T**3+1091664*T**(-1); 1600 Y
      -8669.227+97.98144*T-25.1816969*T*LN(T)-.003384563*T**2; 1818 Y
      +727125.608-4147.40063*T+534.082763*T*LN(T)-.19093039*T**2
     +1.1689185E-05*T**3-1.8038222E+08*T**(-1); 2300 N !
 FUNCTION GLIQUU    298.15 +GHSERUU#+12355.5-10.3239*T; 3000 N !
 FUNCTION GFCCUU    298.15 +GHSERUU#+5000; 3000 N !
 FUNCTION GBCCUU    298.15 -752.767+131.5381*T-27.5152*T*LN(T)
     -.00835595*T**2+9.67907E-07*T**3+204611*T**(-1); 1049 Y
      -4698.365+202.685635*T-38.2836*T*LN(T); 3000 N !
 FUNCTION GHCPUU    298.15 +4247.233+131.5301*T-27.5152*T*LN(T)
     -.00835595*T**2+9.67907E-07*T**3+204611*T**(-1); 1049 Y
      +301.635+202.677635*T-38.2836*T*LN(T); 2500 N !
 FUNCTION GHSERUU   298.15 -8407.734+130.955151*T-26.9182*T*LN(T)
     +.00125156*T**2-4.42605E-06*T**3+38568*T**(-1); 955 Y
      -22521.8+292.121093*T-48.66*T*LN(T); 3000 N !
 FUNCTION GLIQVV    298.15 +GHSERVV#+20764.117-9.455552*T-5.19136E-22*T**7;
     2183 Y
      -19617.51+311.055983*T-47.43*T*LN(T); 4000 N !
 FUNCTION GFCCVV    298.15 +GHSERVV#+7500+1.7*T; 4000 N !
 FUNCTION GHSERVV   298.15 -7930.43+133.346053*T-24.134*T*LN(T)-.003098*T**2
     +1.2175E-07*T**3+69460*T**(-1); 790 Y
      -7967.842+143.291093*T-25.9*T*LN(T)+6.25E-05*T**2-6.8E-07*T**3; 2183 Y
      -41689.864+321.140783*T-47.43*T*LN(T)+6.44389E+31*T**(-9); 4000 N !
 FUNCTION GHCPVV    298.15 +GHSERVV#+4000+2.4*T; 4000 N !
 FUNCTION GLIQWW    298.15 +GHSERWW#+52160.584-14.10999*T-2.713468E-24*T**7;
     3695 Y
      -30436.051+375.175*T-54*T*LN(T); 6000 N !
 FUNCTION GFCCWW    298.15 +GHSERWW#+19300+.63*T; 6000 N !
 FUNCTION GHSERWW   298.15 -7646.311+130.4*T-24.1*T*LN(T)-.001936*T**2
     +2.07E-07*T**3+44500*T**(-1)-5.33E-11*T**4; 3695 Y
      -82868.801+389.362335*T-54*T*LN(T)+1.528621E+33*T**(-9); 6000 N !
 FUNCTION GHCPWW    298.15 +GHSERWW#+14750; 6000 N !
 FUNCTION GHSERXE   298.15 -6218.7749-30.2044649*T-20.82368*T*LN(T)
     +1.4072105E-05*T**2-6.82734E-10*T**3+1700.88*T**(-1); 8200 Y
      -704701.42+1081.53707*T-143.6918*T*LN(T)+.00967559*T**2
     -1.44048483E-07*T**3+7.482925E+08*T**(-1); 11000 Y
      -1276720.23+1886.04885*T-231.1446*T*LN(T)+.01552948*T**2
     -2.16645667E-07*T**3+1.43637E+09*T**(-1); 14000 Y
      +9750984.27-9088.96014*T+914.806*T*LN(T)-.037416845*T**2
     +2.42242833E-07*T**3-1.84681E+10*T**(-1); 16500 Y
      +20031412.8-18268.3895*T+1861.258*T*LN(T)-.0761213*T**2
     +5.38855667E-07*T**3-3.939352E+10*T**(-1); 20000 N !
 FUNCTION GGASXE2   298.15 -12203.7597-137.981553*T-20.77691*T*LN(T)
     -4.6678605E-06*T**2+4.43969167E-10*T**3-45209.57*T**(-1); 2000 N !
 FUNCTION GLIQYY    100 +2098.50738+119.41873*T-24.6467508*T*LN(T)
     -.00347023463*T**2-8.12981167E-07*T**3+23713.7332*T**(-1); 1000 Y
      +7386.44846+19.4520171*T-9.0681627*T*LN(T)-.0189533369*T**2
     +1.7595327E-06*T**3; 1795.15 Y
      -12976.5957+257.400783*T-43.0952*T*LN(T); 3700 N !
 FUNCTION GFCCYY    100 +GHSERYY#+6000; 3700 N !
 FUNCTION GBCCYY    100 -833.658863+123.667346*T-25.5832578*T*LN(T)
     -.00237175965*T**2+9.10372497E-09*T**3+27340.0687*T**(-1); 1000 Y
      -1297.79829+134.528352*T-27.3038477*T*LN(T)-5.41757644E-04*T**2
     -3.05012175E-07*T**3; 1795.15 Y
      +15389.4975+.981325399*T-8.88296647*T*LN(T)-.00904576576*T**2
     +4.02944768E-07*T**3-2542575.96*T**(-1); 3700 N !
 FUNCTION GHSERYY   100 -8011.09379+128.572856*T-25.6656992*T*LN(T)
     -.00175716414*T**2-4.17561786E-07*T**3+26911.509*T**(-1); 1000 Y
      -7179.74574+114.497104*T-23.4941827*T*LN(T)-.0038211802*T**2
     -8.2534534E-08*T**3; 1795.15 Y
      -67480.7761+382.124727*T-56.9527111*T*LN(T)+.00231774379*T**2
     -7.22513088E-08*T**3+18077162.6*T**(-1); 3700 N !
 FUNCTION GLIQYB    298.15 +7030.788-40.615571*T-1.8061816*T*LN(T)
