Repository: sundmanbo/opencalphad

This is OpenCalphad version 6, now start updates

File: macros/ocv1-0/alcrni-nodis.TDB

$ Database file written 2011- 1-31
$ From database: USER                    
 ELEMENT /-   ELECTRON_GAS              0.0000E+00  0.0000E+00  0.0000E+00!
 ELEMENT VA   VACUUM                    0.0000E+00  0.0000E+00  0.0000E+00!
 ELEMENT AL   FCC_A1                    2.6982E+01  4.5773E+03  2.8322E+01!
 ELEMENT CR   BCC_A2                    5.1996E+01  4.0500E+03  2.3560E+01!
 ELEMENT NI   FCC_A1                    5.8690E+01  4.7870E+03  2.9796E+01!
 
 SPECIES AL2                         AL2!
 SPECIES CR2                         CR2!
 SPECIES NI2                         NI2!
 
 FUNCTION F154T      2.98150E+02  +323947.58-25.1480943*T-20.859*T*LN(T)
     +4.5665E-05*T**2-3.942E-09*T**3-24275.5*T**(-1);  4.30000E+03  Y
      +342017.233-54.0526109*T-17.7891*T*LN(T)+6.822E-05*T**2
     -1.91111667E-08*T**3-14782200*T**(-1);  8.20000E+03  Y
      +542396.07-411.214335*T+22.2419*T*LN(T)-.00349619*T**2+4.0491E-08*T**3
     -2.0366965E+08*T**(-1);  1.00000E+04  N !
 FUNCTION F625T      2.98150E+02  +496408.232+35.479739*T-41.6397*T*LN(T)
     +.00249636*T**2-4.90507333E-07*T**3+85390.3*T**(-1);  9.00000E+02  Y
      +497613.221+17.368131*T-38.85476*T*LN(T)-2.249805E-04*T**2
     -9.49003167E-09*T**3-5287.23*T**(-1);  2.80000E+03  N !
 FUNCTION GHSERAL    2.98150E+02  -7976.15+137.093038*T-24.3671976*T*LN(T)
     -.001884662*T**2-8.77664E-07*T**3+74092*T**(-1);  7.00000E+02  Y
      -11276.24+223.048446*T-38.5844296*T*LN(T)+.018531982*T**2
     -5.764227E-06*T**3+74092*T**(-1);  9.33600E+02  Y
      -11278.378+188.684153*T-31.748192*T*LN(T)-1.231E+28*T**(-9);  
     6.00000E+03  N !
 FUNCTION GBCCAL     2.98150E+02  +10083-4.813*T+GHSERAL#;   6.00000E+03   N 
     !
 FUNCTION LB2ALVA    2.98150E+02  150000;   6.00000E+03   N !
 FUNCTION B2ALVA     2.98150E+02  +10000-T;   6.00000E+03   N !
 FUNCTION F7454T     2.98150E+02  +390765.331-31.5192154*T-21.36083*T*LN(T)
     +7.253215E-04*T**2-1.588679E-07*T**3+10285.15*T**(-1);  1.10000E+03  Y
      +393886.928-44.107465*T-19.96003*T*LN(T)+.001513089*T**2
     -4.23648333E-07*T**3-722515*T**(-1);  2.00000E+03  Y
      +421372.003-231.888524*T+5.362886*T*LN(T)-.00848877*T**2
     +2.984635E-07*T**3-6015405*T**(-1);  3.30000E+03  Y
      +305164.698+251.019831*T-55.20304*T*LN(T)+.005324585*T**2
     -2.850405E-07*T**3+34951485*T**(-1);  5.10000E+03  Y
      +1069921.1-1708.93262*T+175.0508*T*LN(T)-.025574185*T**2
     +4.94447E-07*T**3-4.4276355E+08*T**(-1);  7.60000E+03  Y
      -871952.838+1686.47356*T-204.5589*T*LN(T)+.007475225*T**2
     -4.618745E-08*T**3+1.423504E+09*T**(-1);  1.00000E+04  N !
 FUNCTION F7735T     2.98150E+02  +598511.402+41.5353219*T-40.56798*T*LN(T)
     +.004961847*T**2-1.61216717E-06*T**3+154422.85*T**(-1);  8.00000E+02  Y
      +613345.232-104.20799*T-19.7643*T*LN(T)-.007085085*T**2
     -4.69883E-07*T**3-1738066.5*T**(-1);  1.40000E+03  Y
      +642608.843-369.286259*T+17.64743*T*LN(T)-.02767321*T**2
     +1.605906E-06*T**3-5831655*T**(-1);  2.30000E+03  Y
      +553119.895+159.188556*T-52.07969*T*LN(T)-.004229401*T**2
     +1.5939925E-07*T**3+14793625*T**(-1);  3.90000E+03  Y
      +347492.339+623.137624*T-105.0428*T*LN(T)+3.9699545E-04*T**2
     +1.51783483E-07*T**3+1.4843765E+08*T**(-1);  5.80000E+03  Y
      -484185.055+2598.25559*T-334.7145*T*LN(T)+.028597625*T**2
     -4.97520167E-07*T**3+7.135805E+08*T**(-1);  6.00000E+03  N !
 FUNCTION GCRLIQ     2.98150E+02  +24339.955-11.420225*T+2.37615E-21*T**7
     +GHSERCR#;  2.18000E+03  Y
      -16459.984+335.616316*T-50*T*LN(T);  6.00000E+03  N !
$ FUNCTION GPCRLIQ    2.98150E+02  +YCRLIQ#*EXP(ZCRLIQ#);   6.00000E+03   N !
$ FUNCTION GPCRBCC    2.98150E+02  +YCRBCC#*EXP(ZCRBCC#);   6.00000E+03   N !
 FUNCTION GPCRLIQ    2.98150E+02  0;   6.00000E+03   N !
 FUNCTION GPCRBCC    2.98150E+02  0;   6.00000E+03   N !
 FUNCTION GFCCCR     2.98150E+02  +7284+.163*T+GHSERCR#;   6.00000E+03   N !
 FUNCTION GHSERCR    2.98140E+02  -8856.94+157.48*T-26.908*T*LN(T)
     +.00189435*T**2-1.47721E-06*T**3+139250*T**(-1);  2.18000E+03  Y
      -34869.344+344.18*T-50*T*LN(T)-2.88526E+32*T**(-9);  6.00000E+03  N !
 FUNCTION F13191T    2.98150E+02  +417658.868-44.7777921*T-20.056*T*LN(T)
     -.0060415*T**2+1.24774E-06*T**3-16320*T**(-1);  8.00000E+02  Y
      +413885.448+9.41787679*T-28.332*T*LN(T)+.00173115*T**2-8.399E-08*T**3
     +289050*T**(-1);  3.90000E+03  Y
      +440866.732-62.5810038*T-19.819*T*LN(T)+5.067E-04*T**2
     -4.93233333E-08*T**3-15879735*T**(-1);  7.60000E+03  Y
      +848806.287-813.398164*T+64.69*T*LN(T)-.00731865*T**2
     +8.71833333E-08*T**3-3.875846E+08*T**(-1);  1.00000E+04  N !
 FUNCTION F13265T    2.98150E+02  +638073.279-68.1901928*T-24.897*T*LN(T)
     -.0313584*T**2+5.93355333E-06*T**3-14215*T**(-1);  8.00000E+02  Y
      +611401.772+268.084821*T-75.25401*T*LN(T)+.01088525*T**2
     -7.08741667E-07*T**3+2633835*T**(-1);  2.10000E+03  Y
      +637459.339+72.0712678*T-48.587*T*LN(T)-9.09E-05*T**2
     +9.12933333E-08*T**3-1191755*T**(-1);  4.50000E+03  Y
      +564540.781+329.599011*T-80.11301*T*LN(T)+.00578085*T**2
     -1.08841667E-07*T**3+29137900*T**(-1);  6.00000E+03  N !
 FUNCTION GHSERNI    2.98140E+02  -5179.159+117.854*T-22.096*T*LN(T)
     -.0048407*T**2;  1.72800E+03  Y
      -27840.655+279.135*T-43.1*T*LN(T)+1.12754E+31*T**(-9);  6.00000E+03  N 
     !
 FUNCTION GBCCNI     2.98150E+02  +8715.084-3.556*T+GHSERNI#;   6.00000E+03  
      N !
 FUNCTION LB2NIVA    2.98150E+02  -64024.38+26.49419*T;   6.00000E+03   N !
 FUNCTION B2NIVA     2.98150E+02  +162397.3-27.40575*T;   6.00000E+03   N !
 FUNCTION ALCR3      2.98150E+02  +3*U1ALCR#;   6.00000E+03   N !
 FUNCTION AL3CR      2.98150E+02  +3*U1ALCR#;   6.00000E+03   N !
 FUNCTION AL2CR2     2.98150E+02  +4*U1ALCR#;   6.00000E+03   N !
 FUNCTION L04ALCR    2.98150E+02  +U3ALCR#;   6.00000E+03   N !
 FUNCTION L14ALCR    2.98150E+02  +U4ALCR#;   6.00000E+03   N !
 FUNCTION LB2ALNI    2.98150E+02  -52440.88+11.30117*T;   6.00000E+03   N !
 FUNCTION B2ALNI     2.98150E+02  -152397.3+26.40575*T;   6.00000E+03   N !
 FUNCTION ALNI3      2.98150E+02  +3*U1ALNI#;   6.00000E+03   N !
 FUNCTION AL3NI      2.98150E+02  +3*U1ALNI#;   6.00000E+03   N !
 FUNCTION AL2NI2     2.98150E+02  +4*U1ALNI#;   6.00000E+03   N !
 FUNCTION L04ALNI    2.98150E+02  +U3ALNI#;   6.00000E+03   N !
 FUNCTION L14ALNI    2.98150E+02  +U4ALNI#;   6.00000E+03   N !
 FUNCTION CRNI3      2.98150E+02  +3*U1CRNI#;   6.00000E+03   N !
 FUNCTION CR3NI      2.98150E+02  +3*U1CRNI#;   6.00000E+03   N !
 FUNCTION CR2NI2     2.98150E+02  +4*U1CRNI#;   6.00000E+03   N !
 FUNCTION L04CRNI    2.98150E+02  +U3CRNI#;   6.00000E+03   N !
 FUNCTION L14CRNI    2.98150E+02  +U4CRNI#;   6.00000E+03   N !
 FUNCTION ALCRNI2    2.98150E+02  +U1ALCR#+2*U1ALNI#+2*U1CRNI#+U1ALCRNI#;   
     6.00000E+03   N !
 FUNCTION ALCR2NI    2.98150E+02  +2*U1ALCR#+U1ALNI#+2*U1CRNI#+U2ALCRNI#;   
     6.00000E+03   N !
 FUNCTION AL2CRNI    2.98150E+02  +2*U1ALCR#+2*U1ALNI#+U1CRNI#+U3ALCRNI#;   
     6.00000E+03   N !
 FUNCTION YCRBCC     2.98150E+02  +VCRBCC#*EXP(-ECRBCC#);   6.00000E+03   N !
 FUNCTION ZCRBCC     2.98150E+02  +1*LN(XCRBCC#);   6.00000E+03   N !
 FUNCTION YCRLIQ     2.98150E+02  +VCRLIQ#*EXP(-ECRLIQ#);   6.00000E+03   N !
 FUNCTION ZCRLIQ     2.98150E+02  +1*LN(XCRLIQ#);   6.00000E+03   N !
 FUNCTION U3ALCR     298.15 0.0; 6000.00  N !
 FUNCTION U4ALCR     298.15 0.0; 6000.00  N !
 FUNCTION U1ALCR     2.98150E+02  -830;   6.00000E+03   N !
 FUNCTION U3ALNI     298.15 0.0; 6000.00  N !
 FUNCTION U4ALNI     2.98150E+02  +7203.60609-3.7427303*T;   6.00000E+03   N 
     !
 FUNCTION U1ALNI     2.98150E+02  +2*UNTIER#*UALNI#;   6.00000E+03   N !
 FUNCTION U3CRNI     298.15 0.0; 6000.00  N !
 FUNCTION U4CRNI     298.15 0.0; 6000.00  N !
 FUNCTION U1CRNI     2.98150E+02  -1980;   6.00000E+03   N !
 FUNCTION U1ALCRNI   2.98150E+02  6650;   6.00000E+03   N !
 FUNCTION U2ALCRNI   298.15 0.0; 6000.00  N !
 FUNCTION U3ALCRNI   298.15 0.0; 6000.00  N !
 FUNCTION VCRBCC     2.98150E+02  +7.188E-06*EXP(ACRBCC#);   6.00000E+03   N 
     !
 FUNCTION ECRBCC     2.98150E+02  +1*LN(CCRBCC#);   6.00000E+03   N !
 FUNCTION XCRBCC     2.98150E+02  +1*EXP(.8*DCRBCC#)-1;   6.00000E+03   N !
 FUNCTION VCRLIQ     2.98150E+02  +7.653E-06*EXP(ACRLIQ#);   6.00000E+03   N 
     !
 FUNCTION ECRLIQ     2.98150E+02  +1*LN(CCRLIQ#);   6.00000E+03   N !
 FUNCTION XCRLIQ     2.98150E+02  +1*EXP(.8*DCRLIQ#)-1;   6.00000E+03   N !
 FUNCTION UNTIER     2.98150E+02  +TROIS#**(-1);   6.00000E+03   N !
 FUNCTION UALNI      2.98150E+02  -22212.8931+4.39570389*T;   6.00000E+03   
     N !
 FUNCTION TROIS      2.98150E+02  3;   6.00000E+03   N !
 FUNCTION ACRBCC     2.98150E+02  +1.7E-05*T+9.2E-09*T**2;   6.00000E+03   N 
     !
 FUNCTION CCRBCC     2.98150E+02  2.08E-11;   6.00000E+03   N !
 FUNCTION DCRBCC     2.98150E+02  +1*LN(BCRBCC#);   6.00000E+03   N !
 FUNCTION ACRLIQ     2.98150E+02  +1.7E-05*T+9.2E-09*T**2;   6.00000E+03   N 
     !
 FUNCTION CCRLIQ     2.98150E+02  3.72E-11;   6.00000E+03   N !
 FUNCTION DCRLIQ     2.98150E+02  +1*LN(BCRLIQ#);   6.00000E+03   N !
 FUNCTION BCRBCC     2.98150E+02  +1+2.6E-11*P;   6.00000E+03   N !
 FUNCTION BCRLIQ     2.98150E+02  +1+4.65E-11*P;   6.00000E+03   N !
 FUNCTION UN_ASS 298.15 0; 300 N !
 
 TYPE_DEFINITION % SEQ *!
 DEFINE_SYSTEM_DEFAULT ELEMENT 2 !
 DEFAULT_COMMAND DEF_SYS_ELEMENT VA /- !


 PHASE GAS:G %  1  1.0  !
    CONSTITUENT GAS:G :AL,AL2,CR,CR2,NI,NI2 :  !

   PARAMETER G(GAS,AL;0)  2.98150E+02  +F154T#+R#*T*LN(1E-05*P);   
  6.00000E+03   N REF10 !
   PARAMETER G(GAS,AL2;0)  2.98150E+02  +F625T#+R#*T*LN(1E-05*P);   
  6.00000E+03   N REF11 !
   PARAMETER G(GAS,CR;0)  2.98150E+02  +F7454T#+R#*T*LN(1E-05*P);   
  6.00000E+03   N REF12 !
   PARAMETER G(GAS,CR2;0)  2.98150E+02  +F7735T#+R#*T*LN(1E-05*P);   
  6.00000E+03   N REF13 !
   PARAMETER G(GAS,NI;0)  2.98150E+02  +F13191T#+R#*T*LN(1E-05*P);   
  6.00000E+03   N REF14 !
   PARAMETER G(GAS,NI2;0)  2.98150E+02  +F13265T#+R#*T*LN(1E-05*P);   
  6.00000E+03   N REF15 !


 PHASE LIQUID:L %  1  1.0  !
    CONSTITUENT LIQUID:L :AL,CR,NI :  !

   PARAMETER G(LIQUID,AL;0)  2.98130E+02  +11005.029-11.841867*T
  +7.934E-20*T**7+GHSERAL#;  9.33600E+02  Y
   +10482.382-11.253974*T+1.231E+28*T**(-9)+GHSERAL#;  6.00000E+03  N REF3 !
   PARAMETER G(LIQUID,CR;0)  2.98150E+02  +GCRLIQ#+GPCRLIQ#;   6.00000E+03   
  N REF3 !
   PARAMETER G(LIQUID,NI;0)  2.98130E+02  +16414.686-9.397*T
  -3.82318E-21*T**7+GHSERNI#;  1.72800E+03  Y
   +18290.88-10.537*T-1.12754E+31*T**(-9)+GHSERNI#;  6.00000E+03  N REF3 !
   PARAMETER G(LIQUID,AL,CR;0)  2.98150E+02  -29000;   6.00000E+03   N REF5 !
   PARAMETER G(LIQUID,AL,CR;1)  2.98150E+02  -11000;   6.00000E+03   N REF5 !
   PARAMETER G(LIQUID,AL,CR,NI;0)  2.98150E+02  16000;   6.00000E+03   N 
  REF9 !
   PARAMETER G(LIQUID,AL,NI;0)  2.98150E+02  -207109.28+41.31501*T;   
  6.00000E+03   N REF7 !
   PARAMETER G(LIQUID,AL,NI;1)  2.98150E+02  -10185.79+5.8714*T;   
  6.00000E+03   N REF7 !
   PARAMETER G(LIQUID,AL,NI;2)  2.98150E+02  +81204.81-31.95713*T;   
  6.00000E+03   N REF7 !
   PARAMETER G(LIQUID,AL,NI;3)  2.98150E+02  +4365.35-2.51632*T;   
  6.00000E+03   N REF7 !
   PARAMETER G(LIQUID,AL,NI;4)  2.98150E+02  -22101.64+13.16341*T;   
  6.00000E+03   N REF7 !
   PARAMETER G(LIQUID,CR,NI;0)  2.98150E+02  +318-7.3318*T;   6.00000E+03   
  N REF4 !
   PARAMETER G(LIQUID,CR,NI;1)  2.98150E+02  +16941-6.3696*T;   6.00000E+03  
   N REF4 !


 PHASE AL11CR2  %  3 10   1   2 !
    CONSTITUENT AL11CR2  :AL : AL : CR :  !

   PARAMETER G(AL11CR2,AL:AL:CR;0)  2.98150E+02  +11*GHSERAL#+2*GHSERCR#
  -175500+25.805*T;   6.00000E+03   N REF5 !


 PHASE AL13CR2  %  2 13   2 !
    CONSTITUENT AL13CR2  :AL : CR :  !

   PARAMETER G(AL13CR2,AL:CR;0)  2.98150E+02  +13*GHSERAL#+2*GHSERCR#-174405
  +22.2*T;   6.00000E+03   N REF5 !


 PHASE AL3NI1  %  2 .75   .25 !
    CONSTITUENT AL3NI1  :AL : NI :  !

   PARAMETER G(AL3NI1,AL:NI;0)  2.98150E+02  -48483.73+12.29913*T
  +.75*GHSERAL#+.25*GHSERNI#;   6.00000E+03   N REF7 !


 PHASE AL3NI2  %  3 3   2   1 !
    CONSTITUENT AL3NI2  :AL : AL,NI% : NI,VA% :  !

   PARAMETER G(AL3NI2,AL:AL:NI;0)  2.98150E+02  +5*GBCCAL#+GBCCNI#-39465.978
  +7.89525*T;   6.00000E+03   N REF7 !
   PARAMETER G(AL3NI2,AL:NI:NI;0)  2.98150E+02  +3*GBCCAL#+3*GBCCNI#
  -427191.9+79.21725*T;   6.00000E+03   N REF7 !
   PARAMETER G(AL3NI2,AL:AL:VA;0)  2.98150E+02  +5*GBCCAL#+30000-3*T;   
  6.00000E+03   N REF7 !
   PARAMETER G(AL3NI2,AL:NI:VA;0)  2.98150E+02  +3*GBCCAL#+2*GBCCNI#
  -357725.92+68.322*T;   6.00000E+03   N REF7 !
$ wildcards
   PARAMETER G(AL3NI2,AL:AL,NI:*;0)  2.98150E+02  -193484.18+131.79*T;   
  6.00000E+03   N REF7 !
   PARAMETER G(AL3NI2,AL:*:NI,VA;0)  2.98150E+02  -22001.7+7.0332*T;   
  6.00000E+03   N REF7 !


 PHASE AL3NI5  %  2 .375   .625 !
    CONSTITUENT AL3NI5  :AL : NI :  !

   PARAMETER G(AL3NI5,AL:NI;0)  2.98150E+02  +.375*GHSERAL#+.625*GHSERNI#
  -55507.7594+7.2648103*T;   6.00000E+03   N REF7 !


 PHASE AL4CR  %  2 4   1 !
    CONSTITUENT AL4CR  :AL : CR :  !

   PARAMETER G(AL4CR,AL:CR;0)  2.98150E+02  +4*GHSERAL#+GHSERCR#-89025
  +19.05*T;   6.00000E+03   N REF5 !


 PHASE AL8CR5_H  %  2 8   5 !
    CONSTITUENT AL8CR5_H  :AL : CR :  !

   PARAMETER G(AL8CR5_H,AL:CR;0)  2.98150E+02  +8*GHSERAL#+5*GHSERCR#-147732
  -58.5*T;   6.00000E+03   N REF5 !


 PHASE AL8CR5_L  %  2 8   5 !
    CONSTITUENT AL8CR5_L  :AL : CR :  !

   PARAMETER G(AL8CR5_L,AL:CR;0)  2.98150E+02  +8*GHSERAL#+5*GHSERCR#-229515;
     6.00000E+03   N REF5 !


 PHASE AL9CR4_H  %  2 9   4 !
    CONSTITUENT AL9CR4_H  :AL : CR :  !

   PARAMETER G(AL9CR4_H,AL:CR;0)  2.98150E+02  +9*GHSERAL#+4*GHSERCR#-134433
  -56.16*T;   6.00000E+03   N REF5 !


 PHASE AL9CR4_L  %  2 9   4 !
    CONSTITUENT AL9CR4_L  :AL : CR :  !

   PARAMETER G(AL9CR4_L,AL:CR;0)  2.98150E+02  +9*GHSERAL#+4*GHSERCR#-230750
  +16.094*T;   6.00000E+03   N REF5 !


 PHASE ALCR2  %  2 1   2 !
    CONSTITUENT ALCR2  :AL : CR :  !

   PARAMETER G(ALCR2,AL:CR;0)  2.98150E+02  +GHSERAL#+2*GHSERCR#-32700
  -8.79*T;   6.00000E+03   N REF5 !


$ THIS PHASE HAS A DISORDERED CONTRIBUTION FROM BCC_A2                  
$ TYPE_DEFINITION ' GES AMEND_PHASE_DESCRIPTION BCC_B2 DIS_PART BCC_A2,,,!
 TYPE_DEFINITION ( GES A_P_D BCC_B2 MAGNETIC  -1.0    4.00000E-01 !
 PHASE BCC_B2  %'(  3 .5   .5   3 !
    CONSTITUENT BCC_B2  :AL,CR%,NI,VA : AL,CR%,NI,VA : VA% :  !

       PARA G(BCC_B2,AL:AL:VA;0) 298.15 0; 6000 N!
   PARAMETER G(BCC_B2,CR:AL:VA;0)  2.98150E+02  -2000;   6.00000E+03   N 
  REF9 !
   PARAMETER G(BCC_B2,NI:AL:VA;0)  2.98150E+02  +.5*B2ALNI#-.5*LB2ALNI#;   
  6.00000E+03   N REF8 !
   PARAMETER G(BCC_B2,VA:AL:VA;0)  2.98150E+02  +.5*B2ALVA#-.5*LB2ALVA#;   
  6.00000E+03   N REF8 !
   PARAMETER G(BCC_B2,AL:CR:VA;0)  2.98150E+02  -2000;   6.00000E+03   N 
  REF9 !
       PARA G(BCC_B2,CR:CR:VA;0) 298.15 0; 6000 N!
   PARAMETER G(BCC_B2,NI:CR:VA;0)  2.98150E+02  4000;   6.00000E+03   N REF9 !
       PARA G(BCC_B2,VA:CR:VA;0) 298.15 0; 6000 N!
   PARAMETER G(BCC_B2,AL:NI:VA;0)  2.98150E+02  +.5*B2ALNI#-.5*LB2ALNI#;   
  6.00000E+03   N REF8 !
   PARAMETER G(BCC_B2,CR:NI:VA;0)  2.98150E+02  4000;   6.00000E+03   N REF9 !
       PARA G(BCC_B2,NI:NI:VA;0) 298.15 0; 6000 N!
   PARAMETER G(BCC_B2,VA:NI:VA;0)  2.98150E+02  +.5*B2NIVA#-.5*LB2NIVA#;   
  6.00000E+03   N REF8 !
   PARAMETER G(BCC_B2,AL:VA:VA;0)  2.98150E+02  +.5*B2ALVA#-.5*LB2ALVA#;   
  6.00000E+03   N REF8 !
       PARA G(BCC_B2,CR:VA:VA;0) 298.15 0; 6000 N!
   PARAMETER G(BCC_B2,NI:VA:VA;0)  2.98150E+02  +.5*B2NIVA#-.5*LB2NIVA#;   
  6.00000E+03   N REF8 !
       PARA G(BCC_B2,VA:VA:VA;0) 298.15 0; 6000 N!



$ THIS PHASE HAS A DISORDERED CONTRIBUTION FROM FCC_A1                  
$ TYPE_DEFINITION * GES AMEND_PHASE_DESCRIPTION FCC_L12 DIS_PART FCC_A1,,,!
 TYPE_DEFINITION + GES A_P_D FCC_L12 MAGNETIC  -3.0    2.80000E-01 !
 PHASE FCC_L12  %*+  3 .75   .25   1 !
    CONSTITUENT FCC_L12  :AL,CR,NI% : AL,CR,NI% : VA% :  !

       PARA G(FCC_L12,AL:AL:VA;0) 298.15 0; 6000 N!
   PARAMETER G(FCC_L12,CR:AL:VA;0)  2.98150E+02  +ALCR3#;   6.00000E+03   N 
  REF9 !
   PARAMETER G(FCC_L12,NI:AL:VA;0)  2.98150E+02  +ALNI3#;   6.00000E+03   N 
  REF9 !
   PARAMETER G(FCC_L12,AL:CR:VA;0)  2.98150E+02  +AL3CR#;   6.00000E+03   N 
  REF9 !
       PARA G(FCC_L12,CR:CR:VA;0) 298.15 0; 6000 N!
   PARAMETER G(FCC_L12,NI:CR:VA;0)  2.98150E+02  +CRNI3#;   6.00000E+03   N 
  REF9 !
   PARAMETER G(FCC_L12,AL:NI:VA;0)  2.98150E+02  +AL3NI#;   6.00000E+03   N 
  REF9 !
   PARAMETER G(FCC_L12,CR:NI:VA;0)  2.98150E+02  +CR3NI#;   6.00000E+03   N 
  REF9 !
       PARA G(FCC_L12,NI:NI:VA;0) 298.15 0; 6000 N!
   PARAMETER G(FCC_L12,AL,CR:AL:VA;0)  2.98150E+02  -1.5*ALCR3#+1.5*AL2CR2#
  +1.5*AL3CR#;   6.00000E+03   N REF9 !
   PARAMETER G(FCC_L12,AL,CR:AL:VA;1)  2.98150E+02  +.5*ALCR3#-1.5*AL2CR2#
  +1.5*AL3CR#;   6.00000E+03   N REF9 !
   PARAMETER G(FCC_L12,AL,CR,NI:AL:VA;0)  2.98150E+02  -1.5*ALCRNI2#
  -1.5*ALCR2NI#+ALCR3#+ALNI3#+6*AL2CRNI#-1.5*AL2CR2#-1.5*AL2NI2#-1.5*AL3CR#
  -1.5*AL3NI#;   6.00000E+03   N REF9 !
   PARAMETER G(FCC_L12,AL,NI:AL:VA;0)  2.98150E+02  -1.5*ALNI3#+1.5*AL2NI2#
  +1.5*AL3NI#;   6.00000E+03   N REF9 !
   PARAMETER G(FCC_L12,AL,NI:AL:VA;1)  2.98150E+02  +.5*ALNI3#-1.5*AL2NI2#
  +1.5*AL3NI#;   6.00000E+03   N REF9 !
   PARAMETER G(FCC_L12,CR,NI:AL:VA;0)  2.98150E+02  +1.5*ALCRNI2#
  +1.5*ALCR2NI#-1.5*ALCR3#-1.5*ALNI3#;   6.00000E+03   N REF9 !
   PARAMETER G(FCC_L12,CR,NI:AL:VA;1)  2.98150E+02  -1.5*ALCRNI2#
  +1.5*ALCR2NI#-.5*ALCR3#+.5*ALNI3#;   6.00000E+03   N REF9 !
   PARAMETER G(FCC_L12,AL,CR:CR:VA;0)  2.98150E+02  +1.5*ALCR3#+1.5*AL2CR2#
  -1.5*AL3CR#;   6.00000E+03   N REF9 !
   PARAMETER G(FCC_L12,AL,CR:CR:VA;1)  2.98150E+02  -1.5*ALCR3#+1.5*AL2CR2#
  -.5*AL3CR#;   6.00000E+03   N REF9 !
   PARAMETER G(FCC_L12,AL,CR,NI:CR:VA;0)  2.98150E+02  -1.5*ALCRNI2#
  +6*ALCR2NI#-1.5*ALCR3#-1.5*AL2CRNI#-1.5*AL2CR2#+AL3CR#+CRNI3#-1.5*CR2NI2#
  -1.5*CR3NI#;   6.00000E+03   N REF9 !
   PARAMETER G(FCC_L12,AL,NI:CR:VA;0)  2.98150E+02  +1.5*ALCRNI2#
  +1.5*AL2CRNI#-1.5*AL3CR#-1.5*CRNI3#;   6.00000E+03   N REF9 !
   PARAMETER G(FCC_L12,AL,NI:CR:VA;1)  2.98150E+02  -1.5*ALCRNI2#
  +1.5*AL2CRNI#-.5*AL3CR#+.5*CRNI3#;   6.00000E+03   N REF9 !
   PARAMETER G(FCC_L12,CR,NI:CR:VA;0)  2.98150E+02  -1.5*CRNI3#+1.5*CR2NI2#
  +1.5*CR3NI#;   6.00000E+03   N REF9 !
   PARAMETER G(FCC_L12,CR,NI:CR:VA;1)  2.98150E+02  +.5*CRNI3#-1.5*CR2NI2#
  +1.5*CR3NI#;   6.00000E+03   N REF9 !
   PARAMETER G(FCC_L12,AL,NI:NI:VA;0)  2.98150E+02  +1.5*ALNI3#+1.5*AL2NI2#
  -1.5*AL3NI#;   6.00000E+03   N REF9 !
   PARAMETER G(FCC_L12,AL,NI:NI:VA;1)  2.98150E+02  -1.5*ALNI3#+1.5*AL2NI2#
  -.5*AL3NI#;   6.00000E+03   N REF9 !
   PARAMETER G(FCC_L12,AL,CR:NI:VA;0)  2.98150E+02  +1.5*ALCR2NI#
  +1.5*AL2CRNI#-1.5*AL3NI#-1.5*CR3NI#;   6.00000E+03   N REF9 !
   PARAMETER G(FCC_L12,AL,CR:NI:VA;1)  2.98150E+02  -1.5*ALCR2NI#
  +1.5*AL2CRNI#-.5*AL3NI#+.5*CR3NI#;   6.00000E+03   N REF9 !
   PARAMETER G(FCC_L12,AL,CR,NI:NI:VA;0)  2.98150E+02  +6*ALCRNI2#
  -1.5*ALCR2NI#-1.5*ALNI3#-1.5*AL2CRNI#-1.5*AL2NI2#+AL3NI#-1.5*CRNI3#
  -1.5*CR2NI2#+CR3NI#;   6.00000E+03   N REF9 !
   PARAMETER G(FCC_L12,CR,NI:NI:VA;0)  2.98150E+02  +1.5*CRNI3#+1.5*CR2NI2#
  -1.5*CR3NI#;   6.00000E+03   N REF9 !
   PARAMETER G(FCC_L12,CR,NI:NI:VA;1)  2.98150E+02  -1.5*CRNI3#+1.5*CR2NI2#
  -.5*CR3NI#;   6.00000E+03   N REF9 !
$ wildcards
   PARAMETER G(FCC_L12,*:AL,CR:VA;0)  2.98150E+02  +L04ALCR#;   6.00000E+03  
   N REF9 !
   PARAMETER G(FCC_L12,*:AL,CR:VA;1)  2.98150E+02  +L14ALCR#;   6.00000E+03  
   N REF9 !
   PARAMETER G(FCC_L12,*:AL,NI:VA;0)  2.98150E+02  +L04ALNI#;   6.00000E+03  
   N REF9 !
   PARAMETER G(FCC_L12,*:AL,NI:VA;1)  2.98150E+02  +L14ALNI#;   6.00000E+03  
   N REF9 !
   PARAMETER G(FCC_L12,AL,CR:*:VA;0)  2.98150E+02  +3*L04ALCR#;   
  6.00000E+03   N REF9 !
   PARAMETER G(FCC_L12,AL,CR:*:VA;1)  2.98150E+02  +3*L14ALCR#;   
  6.00000E+03   N REF9 !
   PARAMETER G(FCC_L12,AL,NI:*:VA;0)  2.98150E+02  +3*L04ALNI#;   
  6.00000E+03   N REF9 !
   PARAMETER G(FCC_L12,AL,NI:*:VA;1)  2.98150E+02  +3*L14ALNI#;   
  6.00000E+03   N REF9 !
   PARAMETER G(FCC_L12,*:CR,NI:VA;0)  2.98150E+02  +L04CRNI#;   6.00000E+03  
   N REF9 !
   PARAMETER G(FCC_L12,*:CR,NI:VA;1)  2.98150E+02  +L14CRNI#;   6.00000E+03  
   N REF9 !
   PARAMETER G(FCC_L12,CR,NI:*:VA;0)  2.98150E+02  +3*L04CRNI#;   
  6.00000E+03   N REF9 !
   PARAMETER G(FCC_L12,CR,NI:*:VA;1)  2.98150E+02  +3*L14CRNI#;   
  6.00000E+03   N REF9 !


$ THIS PHASE SHOULD HAVE A DISORDERED CONTRIBUTION FROM FCC_A1
 TYPE_DEFINITION x GES A_P_D FCC_NOD MAGNETIC  -3.0    2.80000E-01 !
 PHASE FCC_NOD  %x  3 .75   .25   1 !
    CONSTITUENT FCC_NOD  :AL,CR,NI% : AL,CR,NI% : VA% :  !

       PARA G(FCC_NOD,AL:AL:VA;0) 298.15 0; 6000 N!
   PARAMETER G(FCC_NOD,CR:AL:VA;0)  2.98150E+02  +ALCR3#;   6.00000E+03   N 
  REF9 !
   PARAMETER G(FCC_NOD,NI:AL:VA;0)  2.98150E+02  +ALNI3#;   6.00000E+03   N 
  REF9 !
   PARAMETER G(FCC_NOD,AL:CR:VA;0)  2.98150E+02  +AL3CR#;   6.00000E+03   N 
  REF9 !
       PARA G(FCC_NOD,CR:CR:VA;0) 298.15 0; 6000 N!
   PARAMETER G(FCC_NOD,NI:CR:VA;0)  2.98150E+02  +CRNI3#;   6.00000E+03   N 
  REF9 !
   PARAMETER G(FCC_NOD,AL:NI:VA;0)  2.98150E+02  +AL3NI#;   6.00000E+03   N 
  REF9 !
   PARAMETER G(FCC_NOD,CR:NI:VA;0)  2.98150E+02  +CR3NI#;   6.00000E+03   N 
  REF9 !
       PARA G(FCC_NOD,NI:NI:VA;0) 298.15 0; 6000 N!

   PARAMETER G(FCC_NOD,AL,CR:AL:VA;0)  2.98150E+02  -1.5*ALCR3#+1.5*AL2CR2#
  +1.5*AL3CR#;   6.00000E+03   N REF9 !
   PARAMETER G(FCC_NOD,AL,CR:AL:VA;1)  2.98150E+02  +.5*ALCR3#-1.5*AL2CR2#
  +1.5*AL3CR#;   6.00000E+03   N REF9 !
   PARAMETER G(FCC_NOD,AL,CR,NI:AL:VA;0)  2.98150E+02  -1.5*ALCRNI2#
  -1.5*ALCR2NI#+ALCR3#+ALNI3#+6*AL2CRNI#-1.5*AL2CR2#-1.5*AL2NI2#-1.5*AL3CR#
  -1.5*AL3NI#;   6.00000E+03   N REF9 !
   PARAMETER G(FCC_NOD,AL,NI:AL:VA;0)  2.98150E+02  -1.5*ALNI3#+1.5*AL2NI2#
  +1.5*AL3NI#;   6.00000E+03   N REF9 !
   PARAMETER G(FCC_NOD,AL,NI:AL:VA;1)  2.98150E+02  +.5*ALNI3#-1.5*AL2NI2#
  +1.5*AL3NI#;   6.00000E+03   N REF9 !
   PARAMETER G(FCC_NOD,CR,NI:AL:VA;0)  2.98150E+02  +1.5*ALCRNI2#
  +1.5*ALCR2NI#-1.5*ALCR3#-1.5*ALNI3#;   6.00000E+03   N REF9 !
   PARAMETER G(FCC_NOD,CR,NI:AL:VA;1)  2.98150E+02  -1.5*ALCRNI2#
  +1.5*ALCR2NI#-.5*ALCR3#+.5*ALNI3#;   6.00000E+03   N REF9 !
   PARAMETER G(FCC_NOD,AL,CR:CR:VA;0)  2.98150E+02  +1.5*ALCR3#+1.5*AL2CR2#
  -1.5*AL3CR#;   6.00000E+03   N REF9 !
   PARAMETER G(FCC_NOD,AL,CR:CR:VA;1)  2.98150E+02  -1.5*ALCR3#+1.5*AL2CR2#
  -.5*AL3CR#;   6.00000E+03   N REF9 !
   PARAMETER G(FCC_NOD,AL,CR,NI:CR:VA;0)  2.98150E+02  -1.5*ALCRNI2#
  +6*ALCR2NI#-1.5*ALCR3#-1.5*AL2CRNI#-1.5*AL2CR2#+AL3CR#+CRNI3#-1.5*CR2NI2#
  -1.5*CR3NI#;   6.00000E+03   N REF9 !
   PARAMETER G(FCC_NOD,AL,NI:CR:VA;0)  2.98150E+02  +1.5*ALCRNI2#
  +1.5*AL2CRNI#-1.5*AL3CR#-1.5*CRNI3#;   6.00000E+03   N REF9 !
   PARAMETER G(FCC_NOD,AL,NI:CR:VA;1)  2.98150E+02  -1.5*ALCRNI2#
  +1.5*AL2CRNI#-.5*AL3CR#+.5*CRNI3#;   6.00000E+03   N REF9 !
   PARAMETER G(FCC_NOD,CR,NI:CR:VA;0)  2.98150E+02  -1.5*CRNI3#+1.5*CR2NI2#
  +1.5*CR3NI#;   6.00000E+03   N REF9 !
   PARAMETER G(FCC_NOD,CR,NI:CR:VA;1)  2.98150E+02  +.5*CRNI3#-1.5*CR2NI2#
  +1.5*CR3NI#;   6.00000E+03   N REF9 !
   PARAMETER G(FCC_NOD,AL,NI:NI:VA;0)  2.98150E+02  +1.5*ALNI3#+1.5*AL2NI2#
  -1.5*AL3NI#;   6.00000E+03   N REF9 !
   PARAMETER G(FCC_NOD,AL,NI:NI:VA;1)  2.98150E+02  -1.5*ALNI3#+1.5*AL2NI2#
  -.5*AL3NI#;   6.00000E+03   N REF9 !
   PARAMETER G(FCC_NOD,AL,CR:NI:VA;0)  2.98150E+02  +1.5*ALCR2NI#
  +1.5*AL2CRNI#-1.5*AL3NI#-1.5*CR3NI#;   6.00000E+03   N REF9 !
   PARAMETER G(FCC_NOD,AL,CR:NI:VA;1)  2.98150E+02  -1.5*ALCR2NI#
  +1.5*AL2CRNI#-.5*AL3NI#+.5*CR3NI#;   6.00000E+03   N REF9 !
   PARAMETER G(FCC_NOD,AL,CR,NI:NI:VA;0)  2.98150E+02  +6*ALCRNI2#
  -1.5*ALCR2NI#-1.5*ALNI3#-1.5*AL2CRNI#-1.5*AL2NI2#+AL3NI#-1.5*CRNI3#
  -1.5*CR2NI2#+CR3NI#;   6.00000E+03   N REF9 !
   PARAMETER G(FCC_NOD,CR,NI:NI:VA;0)  2.98150E+02  +1.5*CRNI3#+1.5*CR2NI2#
  -1.5*CR3NI#;   6.00000E+03   N REF9 !
   PARAMETER G(FCC_NOD,CR,NI:NI:VA;1)  2.98150E+02  -1.5*CRNI3#+1.5*CR2NI2#
  -.5*CR3NI#;   6.00000E+03   N REF9 !
$ wildcards
   PARAMETER G(FCC_NOD,*:AL,CR:VA;0)  2.98150E+02  +L04ALCR#;   6.00000E+03  
   N REF9 !
   PARAMETER G(FCC_NOD,*:AL,CR:VA;1)  2.98150E+02  +L14ALCR#;   6.00000E+03  
   N REF9 !
   PARAMETER G(FCC_NOD,*:AL,NI:VA;0)  2.98150E+02  +L04ALNI#;   6.00000E+03  
   N REF9 !
   PARAMETER G(FCC_NOD,*:AL,NI:VA;1)  2.98150E+02  +L14ALNI#;   6.00000E+03  
   N REF9 !
   PARAMETER G(FCC_NOD,AL,CR:*:VA;0)  2.98150E+02  +3*L04ALCR#;   
  6.00000E+03   N REF9 !
   PARAMETER G(FCC_NOD,AL,CR:*:VA;1)  2.98150E+02  +3*L14ALCR#;   
  6.00000E+03   N REF9 !
   PARAMETER G(FCC_NOD,AL,NI:*:VA;0)  2.98150E+02  +3*L04ALNI#;   
  6.00000E+03   N REF9 !
   PARAMETER G(FCC_NOD,AL,NI:*:VA;1)  2.98150E+02  +3*L14ALNI#;   
  6.00000E+03   N REF9 !
   PARAMETER G(FCC_NOD,*:CR,NI:VA;0)  2.98150E+02  +L04CRNI#;   6.00000E+03  
   N REF9 !
   PARAMETER G(FCC_NOD,*:CR,NI:VA;1)  2.98150E+02  +L14CRNI#;   6.00000E+03  
   N REF9 !
   PARAMETER G(FCC_NOD,CR,NI:*:VA;0)  2.98150E+02  +3*L04CRNI#;   
  6.00000E+03   N REF9 !
   PARAMETER G(FCC_NOD,CR,NI:*:VA;1)  2.98150E+02  +3*L14CRNI#;   
  6.00000E+03   N REF9 !


 LIST_OF_REFERENCES
 NUMBER  SOURCE
   REF10  'AL1<G> CODATA KEY VALUES SGTE ** ALUMINIUM <GAS> Cp values 
         similar in Codata Key Values and IVTAN Vol. 3'
   REF11  'AL2<G> CHATILLON(1992) Enthalpy of formation for Al1<g> taken 
         from Codata Key Values. Enthalpy of form. from TPIS dissociation 
         energy mean Value corrected with new fef from Sunil K.K. and Jordan 
         K.D. (J.Phys. Chem. 92(1988)2774) ab initio calculations.'
   REF3   'Alan Dinsdale, SGTE Data for Pure Elements, NPL Report DMA(A)195 
         Rev. August 1990'
   REF8   'N. Dupin, I. Ansara, Z. metallkd., Vol 90 (1999) p 76-85; Al-Ni'
   REF12  'CR1<G> T.C.R.A.S. Class: 1 CHROMIUM <GAS>'
   REF13  'CR2<G> T.C.R.A.S. Class: 6'
   REF2   'Alan Dinsdale, SGTE Data for Pure Elements, NPL Report DMA(A)195 
         September 1989'
   REF9   ' N. Dupin, I. Ansara, B. Sundman Thermodynamic Re-Assessment of 
         the Ternary System Al-Cr-Ni, Calphad, 25 (2), 279-298 (2001); Al-Cr
         -Ni'
   REF14  'NI1<G> T.C.R.A.S Class: 1 Data provided by T.C.R.A.S. October 1996'
   REF15  'NI2<G> T.C.R.A.S Class: 5 Data provided by T.C.R.A.S. October 1996'
   REF5   'Nigel Saunders, 1991, based on N. Saunders, V.G. Rivlin Z. 
         metallkde, 78 (11), 795-801 (1987); Al-Cr'
   REF7   'N. Dupin, Thesis, LTPCM, France, 1995; Al-Ni, also in I. Ansara, 
         N. Dupin, H.L. Lukas, B. SUndman J. Alloys Compds, 247 (1-2), 20-30 
         (1997)'
   REF4   'Byeong-Joo Lee, unpublished revision (1991); C-Cr-Fe-Ni'
   REF1   'A. Dinsdale, T. Chart, MTDS NPL, Unpublished work (1986); CR-NI'
  !

File: macros/ocv1-0/hogas.TDB

$ Database file written 2012- 5-31
$ From database: USER                    
 ELEMENT /-   ELECTRON_GAS              0.0000E+00  0.0000E+00  0.0000E+00!
 ELEMENT VA   VACUUM                    0.0000E+00  0.0000E+00  0.0000E+00!
 ELEMENT H    1/2_MOLE_H2(GAS)          1.0079E+00  4.2340E+03  6.5285E+01!
 ELEMENT O    1/2_MOLE_O2(GAS)          1.5999E+01  4.3410E+03  1.0252E+02!
 
 SPECIES H1O1                        H1O1!
 SPECIES H1O2                        H1O2!
 SPECIES H2                          H2!
 SPECIES H2O1                        H2O1!
 SPECIES H2O2                        H2O2!
 SPECIES O2                          O2!
 SPECIES O3                          O3!
 
 FUNCTION F10447T    2.98150E+02  +211801.621+24.4989816*T-20.78611*T*LN(T); 
       6.00000E+03   N !
 FUNCTION F10666T    2.98150E+02  +30698.6898+15.9096451*T-29.97699*T*LN(T)
     +.001713168*T**2-6.799205E-07*T**3-25503.82*T**(-1);  1.00000E+03  Y
      +31735.5127-12.686636*T-25.42186*T*LN(T)-.003149545*T**2
     +1.34404917E-07*T**3+116618.65*T**(-1);  3.00000E+03  Y
      +41016.0783-20.7343256*T-24.94216*T*LN(T)-.0023107985*T**2
     +5.91863E-08*T**3-6415210*T**(-1);  8.60000E+03  Y
      -154907.953+370.326117*T-69.24542*T*LN(T)+.0019361405*T**2
     -1.47539017E-08*T**3+1.4391015E+08*T**(-1);  1.80000E+04  Y
      +326722.277-65.0792741*T-24.2768*T*LN(T)+6.42189E-05*T**2
     -1.30298483E-10*T**3-8.292415E+08*T**(-1);  2.00000E+04  N !
 FUNCTION F10729T    2.98150E+02  +1075.64106-55.242048*T-24.45435*T*LN(T)
     -.018507875*T**2+2.36297E-06*T**3-29469.05*T**(-1);  8.00000E+02  Y
      -7932.99164+54.2016233*T-40.775*T*LN(T)-.00501027*T**2
     +2.122915E-07*T**3+925845*T**(-1);  3.60000E+03  Y
      -67875.8961+275.406716*T-68.1173*T*LN(T)+6.12331E-04*T**2
     -6.573855E-09*T**3+26048030*T**(-1);  6.00000E+03  N !
 FUNCTION F10854T    2.98150E+02  -9522.97393+78.5273873*T-31.35707*T*LN(T)
     +.0027589925*T**2-7.46390667E-07*T**3+56582.3*T**(-1);  1.00000E+03  Y
      +180.10884-15.6128262*T-17.84857*T*LN(T)-.00584168*T**2
     +3.14618667E-07*T**3-1280036*T**(-1);  2.10000E+03  Y
      -18840.1661+92.3120249*T-32.05082*T*LN(T)-.0010728235*T**2
     +1.14281783E-08*T**3+3561002.5*T**(-1);  6.00000E+03  N !
 FUNCTION F10963T    2.98150E+02  -250423.434+4.45470312*T-28.40916*T*LN(T)
     -.00623741*T**2-6.01526167E-08*T**3-64163.45*T**(-1);  1.10000E+03  Y
      -256145.879+30.1894682*T-31.43044*T*LN(T)-.007055445*T**2
     +3.05535833E-07*T**3+1246309.5*T**(-1);  2.80000E+03  Y
      -268423.418+116.690197*T-42.96842*T*LN(T)-.003069987*T**2
     +6.97594167E-08*T**3+2458230.5*T**(-1);  8.40000E+03  Y
      -489068.882+553.259882*T-92.4077*T*LN(T)+.0016703495*T**2
     -1.32333233E-08*T**3+1.765625E+08*T**(-1);  1.80000E+04  Y
      -165728.771+239.645643*T-59.77872*T*LN(T)+2.213599E-04*T**2
     -1.2921095E-09*T**3-4.1931655E+08*T**(-1);  2.00000E+04  N !
 FUNCTION F10983T    2.98150E+02  -147258.971-37.1497212*T-26.10636*T*LN(T)
     -.036948065*T**2+6.659505E-06*T**3+65357.65*T**(-1);  7.00000E+02  Y
      -156470.505+120.191295*T-50.94271*T*LN(T)-.007931945*T**2
     +4.29733833E-07*T**3+684985.5*T**(-1);  1.50000E+03  N !
 FUNCTION F13469T    2.98150E+02  +243206.494-20.8612587*T-21.01555*T*LN(T)
     +1.2687055E-04*T**2-1.23131283E-08*T**3-42897.09*T**(-1);  2.95000E+03  
     Y
      +252301.423-52.0847285*T-17.21188*T*LN(T)-5.413565E-04*T**2
     +7.64520667E-09*T**3-3973170.5*T**(-1);  6.00000E+03  N !
 FUNCTION F13839T    2.98150E+02  -6960.69252-51.1831473*T-22.25862*T*LN(T)
     -.01023867*T**2+1.339947E-06*T**3-76749.55*T**(-1);  9.00000E+02  Y
      -13136.0172+24.743296*T-33.55726*T*LN(T)-.0012348985*T**2
     +1.66943333E-08*T**3+539886*T**(-1);  3.70000E+03  Y
      +14154.6461-51.4854586*T-24.47978*T*LN(T)-.002634759*T**2
     +6.01544333E-08*T**3-15120935*T**(-1);  9.60000E+03  Y
      -314316.628+515.068037*T-87.56143*T*LN(T)+.0025787245*T**2
     -1.878765E-08*T**3+2.9052515E+08*T**(-1);  1.85000E+04  Y
      -108797.175+288.483019*T-63.737*T*LN(T)+.0014375*T**2-9E-09*T**3
     +.25153895*T**(-1);  2.00000E+04  N !
 FUNCTION F14145T    2.98150E+02  +130696.944-37.9096651*T-27.58118*T*LN(T)
     -.02763076*T**2+4.60539333E-06*T**3+99530.45*T**(-1);  7.00000E+02  Y
      +114760.623+176.626736*T-60.10286*T*LN(T)+.00206456*T**2
     -5.17486667E-07*T**3+1572175*T**(-1);  1.30000E+03  Y
      +49468.3958+710.094819*T-134.3696*T*LN(T)+.039707355*T**2
     -4.10457667E-06*T**3+12362250*T**(-1);  2.10000E+03  Y
      +866367.075-3566.80563*T+421.2001*T*LN(T)-.1284109*T**2
     +5.44768833E-06*T**3-2.1304835E+08*T**(-1);  2.80000E+03  Y
      +409416.384-1950.70834*T+223.4437*T*LN(T)-.0922361*T**2
     +4.306855E-06*T**3-21589870*T**(-1);  3.50000E+03  Y
      -1866338.6+6101.13383*T-764.8435*T*LN(T)+.09852775*T**2
     -2.59784667E-06*T**3+9.610855E+08*T**(-1);  4.90000E+03  Y
      +97590.0432+890.79836*T-149.9608*T*LN(T)+.01283575*T**2
     -3.555105E-07*T**3-2.1699975E+08*T**(-1);  6.00000E+03  N !
 FUNCTION F10952T    2.98150E+02  -332319.671+1078.59563*T-186.8669*T*LN(T)
     +.2320948*T**2-9.14296167E-05*T**3+978019*T**(-1);  5.00000E+02  Y
      -62418.8788-3288.18729*T+495.1304*T*LN(T)-.504926*T**2
     +4.917665E-05*T**3-18523425*T**(-1);  5.40000E+02  Y
      -8528143.9+142414.45*T-22596.19*T*LN(T)+27.48508*T**2
     -.00631160667*T**3+5.63356E+08*T**(-1);  6.00000E+02  Y
      -331037.282+741.178604*T-117.41*T*LN(T);  6.01000E+02  N !
 FUNCTION F10981T    2.98150E+02  -214494.862+488.664597*T-89.3284*T*LN(T);  
     1.50000E+03  N !
 FUNCTION UN_ASS 298.15 0; 300 N !
 
 TYPE_DEFINITION % SEQ *!
 DEFINE_SYSTEM_DEFAULT ELEMENT 2 !
 DEFAULT_COMMAND DEF_SYS_ELEMENT VA /- !


 PHASE GAS:G %  1  1.0  !
    CONSTITUENT GAS:G :H,H1O1,H1O2,H2,H2O1,H2O2,O,O2,O3 :  !

   PARAMETER G(GAS,H;0)  2.98150E+02  +F10447T#+R#*T*LN(1E-05*P);   
  6.00000E+03   N REF86 !
   PARAMETER G(GAS,H1O1;0)  2.98150E+02  +F10666T#+R#*T*LN(1E-05*P);   
  6.00000E+03   N REF93 !
   PARAMETER G(GAS,H1O2;0)  2.98150E+02  +F10729T#+R#*T*LN(1E-05*P);   
  6.00000E+03   N REF94 !
   PARAMETER G(GAS,H2;0)  2.98150E+02  +F10854T#+R#*T*LN(1E-05*P);   
  6.00000E+03   N REF95 !
   PARAMETER G(GAS,H2O1;0)  2.98150E+02  +F10963T#+R#*T*LN(1E-05*P);   
  6.00000E+03   N REF101 !
   PARAMETER G(GAS,H2O2;0)  2.98150E+02  +F10983T#+R#*T*LN(1E-05*P);   
  6.00000E+03   N REF102 !
   PARAMETER G(GAS,O;0)  2.98150E+02  +F13469T#+R#*T*LN(1E-05*P);   
  6.00000E+03   N REF116 !
   PARAMETER G(GAS,O2;0)  2.98150E+02  +F13839T#+R#*T*LN(1E-05*P);   
  6.00000E+03   N REF117 !
   PARAMETER G(GAS,O3;0)  2.98150E+02  +F14145T#+R#*T*LN(1E-05*P);   
  6.00000E+03   N REF118 !


 PHASE H2O1_L  %  1  1.0  !
    CONSTITUENT H2O1_L  :H2O1 :  !

   PARAMETER G(H2O1_L,H2O1;0)  2.98150E+02  +F10952T#;   6.00000E+03   N 
  REF128 !


 PHASE H2O2_L  %  1  1.0  !
    CONSTITUENT H2O2_L  :H2O2 :  !

   PARAMETER G(H2O2_L,H2O2;0)  2.98150E+02  +F10981T#;   6.00000E+03   N 
  REF129 !

 LIST_OF_REFERENCES
 NUMBER  SOURCE
   REF86  'H1<G> JANAF 1982; ASSESSMENT DATED 3/77 SGTE ** HYDROGEN <
         MONATOMIC GAS>'
   REF93  'H1O1<G> T.C.R.A.S. Class: 1'
   REF94  'H1O2<G> T.C.R.A.S. Class: 4'
   REF95  'H2<G> JANAF THERMOCHEMICAL TABLES SGTE ** HYDROGEN<G> STANDARD 
         STATE FROM CODATA KEY VALUES. CP FROM JANAF PUB. 3/61'
   REF101 'H2O1<G> T.C.R.A.S. Class: 1 WATER <GAS>'
   REF102 'H2O2<G> JANAF SECOND EDIT SGTE HYDROGEN PEROXIDE <GAS>'
   REF116 'O1<G> JANAF 1982; ASSESSMENT DATED 3/77 SGTE OXYGEN <MONATOMIC 
         GAS>'
   REF117 'O2<G> T.C.R.A.S. Class: 1 OXYGEN <DIATOMIC GAS>'
   REF118 'O3<G> T.C.R.A.S. Class: 4 OZONE <GAS>'
   REF128 'H2O1 T.C.R.A.S. Class: 4 WATER T.C.R.A.S. Class: 4 modified by 
         atd 12/9/94'
   REF129 'H2O2 THERMODATA 01/93 HYDROGEN PEROXIDE 28/01/93'
  !

File: macros/ocv1-0/steel1.TDB (part 1 of 2)

$ Database file written 2012- 2-11
$ From database: SSOL2                   
 ELEMENT /-   ELECTRON_GAS              0.0000E+00  0.0000E+00  0.0000E+00!
 ELEMENT VA   VACUUM                    0.0000E+00  0.0000E+00  0.0000E+00!
 ELEMENT C    GRAPHITE                  1.2011E+01  1.0540E+03  5.7400E+00!
 ELEMENT CR   BCC_A2                    5.1996E+01  4.0500E+03  2.3560E+01!
 ELEMENT FE   BCC_A2                    5.5847E+01  4.4890E+03  2.7280E+01!
 ELEMENT MO   BCC_A2                    9.5940E+01  4.5890E+03  2.8560E+01!
 ELEMENT SI   DIAMOND_A4                2.8085E+01  3.2175E+03  1.8820E+01!
 ELEMENT V    BCC_A2                    5.0941E+01  4.5070E+03  3.0890E+01!
 
 SPECIES C1                          C!
 SPECIES C2                          C2!
 SPECIES C3                          C3!
 SPECIES C4                          C4!
 SPECIES C5                          C5!
 SPECIES C6                          C6!
 SPECIES C7                          C7!
 
 FUNCTION GHSERCC    2.98150E+02  -17368.441+170.73*T-24.3*T*LN(T)
     -4.723E-04*T**2+2562600*T**(-1)-2.643E+08*T**(-2)+1.2E+10*T**(-3);   
     6.00000E+03   N !
 FUNCTION GPCLIQ     2.98150E+02  +YCLIQ#*EXP(ZCLIQ#);   6.00000E+03   N !
 FUNCTION GHSERCR    2.98150E+02  -8856.94+157.48*T-26.908*T*LN(T)
     +.00189435*T**2-1.47721E-06*T**3+139250*T**(-1);  2.18000E+03  Y
      -34869.344+344.18*T-50*T*LN(T)-2.88526E+32*T**(-9);  6.00000E+03  N !
 FUNCTION GPCRLIQ    2.98150E+02  +YCRLIQ#*EXP(ZCRLIQ#);   6.00000E+03   N !
 FUNCTION GFELIQ     2.98150E+02  +12040.17-6.55843*T-3.6751551E-21*T**7
     +GHSERFE#;  1.81100E+03  Y
      -10839.7+291.302*T-46*T*LN(T);  6.00000E+03  N !
 FUNCTION GPFELIQ    2.98150E+02  +YFELIQ#*EXP(ZFELIQ#);   6.00000E+03   N !
 FUNCTION GHSERMO    2.98150E+02  -7746.302+131.9197*T-23.56414*T*LN(T)
     -.003443396*T**2+5.66283E-07*T**3+65812*T**(-1)-1.30927E-10*T**4;  
     2.89600E+03  Y
      -30556.41+283.559746*T-42.63829*T*LN(T)-4.849315E+33*T**(-9);  
     5.00000E+03  N !
 FUNCTION GPMOLIQ    2.98150E+02  +YMOLIQ#*EXP(ZMOLIQ#);   6.00000E+03   N !
 FUNCTION GHSERSI    2.98150E+02  -8162.609+137.227259*T-22.8317533*T*LN(T)
     -.001912904*T**2-3.552E-09*T**3+176667*T**(-1);  1.68700E+03  Y
      -9457.642+167.271767*T-27.196*T*LN(T)-4.20369E+30*T**(-9);  
     3.60000E+03  N !
 FUNCTION GHSERVV    2.98150E+02  -7930.43+133.346053*T-24.134*T*LN(T)
     -.003098*T**2+1.2175E-07*T**3+69460*T**(-1);  7.90000E+02  Y
      -7967.842+143.291093*T-25.9*T*LN(T)+6.25E-05*T**2-6.8E-07*T**3;  
     2.18300E+03  Y
      -41689.864+321.140783*T-47.43*T*LN(T)+6.44389E+31*T**(-9);  
     4.00000E+03  N !
 FUNCTION GPCRBCC    2.98150E+02  +YCRBCC#*EXP(ZCRBCC#);   6.00000E+03   N !
 FUNCTION GPCGRA     2.98150E+02  +YCGRA#*EXP(ZCGRA#);   6.00000E+03   N !
 FUNCTION GHSERFE    2.98150E+02  +1225.7+124.134*T-23.5143*T*LN(T)
     -.00439752*T**2-5.8927E-08*T**3+77359*T**(-1);  1.81100E+03  Y
      -25383.581+299.31255*T-46*T*LN(T)+2.29603E+31*T**(-9);  6.00000E+03  N 
     !
 FUNCTION GPFEBCC    2.98150E+02  +YFEBCC#*EXP(ZFEBCC#);   6.00000E+03   N !
 FUNCTION GSIBCC     2.98150E+02  +47000-22.5*T+GHSERSI#;   6.00000E+03   N !
 FUNCTION GPMOBCC    2.98150E+02  +YMOBCC#*EXP(ZMOBCC#);   6.00000E+03   N !
 FUNCTION GFECEM     2.98150E+02  -10745+706.04*T-120.6*T*LN(T)+GPCEM1#;   
     6.00000E+03   N !
 FUNCTION GCRFCC     2.98150E+02  +7284+.163*T+GHSERCR#;   6.00000E+03   N !
 FUNCTION GFEFCC     2.98150E+02  -1462.4+8.282*T-1.15*T*LN(T)+6.4E-04*T**2
     +GHSERFE#;  1.81100E+03  Y
      -27098.266+300.25256*T-46*T*LN(T)+2.78854E+31*T**(-9);  6.00000E+03  N 
     !
 FUNCTION GMOFCC     2.98150E+02  +15200+.63*T+GHSERMO#;   6.00000E+03   N !
 FUNCTION GPCDIA     2.98150E+02  +YCDIA#*EXP(ZCDIA#);   6.00000E+03   N !
 FUNCTION GPCFCC     2.98150E+02  +YCFCC#*EXP(ZFEFCC#);   6.00000E+03   N !
 FUNCTION GPFEFCC    2.98150E+02  +YFEFCC#*EXP(ZFEFCC#);   6.00000E+03   N !
 FUNCTION GHSERVZ    2.98150E+02  -7930.43+133.346053*T-24.134*T*LN(T)
     -.003098*T**2+1.2175E-07*T**3+69460*T**(-1);  7.90000E+02  Y
      -7967.842+143.291093*T-25.9*T*LN(T)+6.25E-05*T**2-6.8E-07*T**3;  
     4.00000E+03  Y
      -41689.864+321.140783*T-47.43*T*LN(T)+6.44389E+31*T**(-9);  
     6.00000E+03  N !
 FUNCTION GPFEHCP    2.98150E+02  +YFEHCP#*EXP(ZFEHCP#);   6.00000E+03   N !
 FUNCTION GCRM23C6   2.98150E+02  -521983+3622.24*T-620.965*T*LN(T)
     -.126431*T**2;   6.00000E+03   N !
 FUNCTION GFEM23C6   2.98150E+02  +7.666667*GFECEM#-1.666667*GHSERCC#+66920
     -40*T;   6.00000E+03   N !
 FUNCTION GVM23C6    2.98150E+02  -990367+4330.63*T-728.829*T*LN(T)
     +5003425*T**(-1);   6.00000E+03   N !
 FUNCTION GCRM3C2    2.98150E+02  -100823.8+530.66989*T-89.6694*T*LN(T)
     -.0301188*T**2;   6.00000E+03   N !
 FUNCTION GCRM7C3    2.98150E+02  -201690+1103.128*T-190.177*T*LN(T)
     -.0578207*T**2;   6.00000E+03   N !
 FUNCTION GPMU1      2.98150E+02  +8.72E-05*P;   6.00000E+03   N !
 FUNCTION GPMU2      2.98150E+02  +1.04E-04*P;   6.00000E+03   N !
 FUNCTION GPR1       2.98150E+02  +3.81E-04*P;   6.00000E+03   N !
 FUNCTION GPR2       2.98150E+02  +4.33E-04*P;   6.00000E+03   N !
 FUNCTION GPSIG1     2.98150E+02  +1.09E-04*P;   6.00000E+03   N !
 FUNCTION GPSIG2     2.98150E+02  +1.117E-04*P;   6.00000E+03   N !
 FUNCTION L0BCC      2.98150E+02  -27809+11.62*T;   6.00000E+03   N !
 FUNCTION FESIW1     2.98150E+02  +1260*R#;   6.00000E+03   N !
 FUNCTION L1BCC      2.98150E+02  -11544;   6.00000E+03   N !
 FUNCTION L2BCC      2.98150E+02  3890;   6.00000E+03   N !
 FUNCTION ETCFESI    2.98150E+02  63;   6.00000E+03   N !
 FUNCTION YCLIQ      2.98150E+02  +VCLIQ#*EXP(-ECLIQ#);   6.00000E+03   N !
 FUNCTION ZCLIQ      2.98150E+02  +1*LN(XCLIQ#);   6.00000E+03   N !
 FUNCTION YCRLIQ     2.98150E+02  +VCRLIQ#*EXP(-ECRLIQ#);   6.00000E+03   N !
 FUNCTION ZCRLIQ     2.98150E+02  +1*LN(XCRLIQ#);   6.00000E+03   N !
 FUNCTION YFELIQ     2.98150E+02  +VFELIQ#*EXP(-EFELIQ#);   6.00000E+03   N !
 FUNCTION ZFELIQ     2.98150E+02  +1*LN(XFELIQ#);   6.00000E+03   N !
 FUNCTION YMOLIQ     2.98150E+02  +VMOLIQ#*EXP(-EMOLIQ#);   6.00000E+03   N !
 FUNCTION ZMOLIQ     2.98150E+02  +1*LN(XMOLIQ#);   6.00000E+03   N !
 FUNCTION YCRBCC     2.98150E+02  +VCRBCC#*EXP(-ECRBCC#);   6.00000E+03   N !
 FUNCTION ZCRBCC     2.98150E+02  +1*LN(XCRBCC#);   6.00000E+03   N !
 FUNCTION YCGRA      2.98150E+02  +VCGRA#*EXP(-ECGRA#);   6.00000E+03   N !
 FUNCTION ZCGRA      2.98150E+02  +1*LN(XCGRA#);   6.00000E+03   N !
 FUNCTION YFEBCC     2.98150E+02  +VFEBCC#*EXP(-EFEBCC#);   6.00000E+03   N !
 FUNCTION ZFEBCC     2.98150E+02  +1*LN(XFEBCC#);   6.00000E+03   N !
 FUNCTION YMOBCC     2.98150E+02  +VMOBCC#*EXP(-EMOBCC#);   6.00000E+03   N !
 FUNCTION ZMOBCC     2.98150E+02  +1*LN(XMOBCC#);   6.00000E+03   N !
 FUNCTION GPCEM1     2.98150E+02  +VCEM1#*P;   6.00000E+03   N !
 FUNCTION YCDIA      2.98150E+02  +VCDIA#*EXP(-ECDIA#);   6.00000E+03   N !
 FUNCTION ZCDIA      2.98150E+02  +1*LN(XCDIA#);   6.00000E+03   N !
 FUNCTION YCFCC      2.98150E+02  +VCFCC#*EXP(-EFEFCC#);   6.00000E+03   N !
 FUNCTION ZFEFCC     2.98150E+02  +1*LN(XFEFCC#);   6.00000E+03   N !
 FUNCTION YFEFCC     2.98150E+02  +VFEFCC#*EXP(-EFEFCC#);   6.00000E+03   N !
 FUNCTION YFEHCP     2.98150E+02  +VFEHCP#*EXP(-EFEHCP#);   6.00000E+03   N !
 FUNCTION ZFEHCP     2.98150E+02  +1*LN(XFEHCP#);   6.00000E+03   N !
 FUNCTION VCLIQ      2.98150E+02  +7.626E-06*EXP(ACLIQ#);   6.00000E+03   N !
 FUNCTION ECLIQ      2.98150E+02  +1*LN(CCLIQ#);   6.00000E+03   N !
 FUNCTION XCLIQ      2.98150E+02  +1*EXP(.5*DCLIQ#)-1;   6.00000E+03   N !
 FUNCTION VCRLIQ     2.98150E+02  +7.653E-06*EXP(ACRLIQ#);   6.00000E+03   N 
     !
 FUNCTION ECRLIQ     2.98150E+02  +1*LN(CCRLIQ#);   6.00000E+03   N !
 FUNCTION XCRLIQ     2.98150E+02  +1*EXP(.8*DCRLIQ#)-1;   6.00000E+03   N !
 FUNCTION VFELIQ     2.98150E+02  +6.46677E-06*EXP(AFELIQ#);   6.00000E+03   
     N !
 FUNCTION EFELIQ     2.98150E+02  +1*LN(CFELIQ#);   6.00000E+03   N !
 FUNCTION XFELIQ     2.98150E+02  +1*EXP(.8484467*DFELIQ#)-1;   6.00000E+03  
      N !
 FUNCTION VMOLIQ     2.98150E+02  +9.75079E-06*EXP(AMOLIQ#);   6.00000E+03   
     N !
 FUNCTION EMOLIQ     2.98150E+02  +1*LN(CMOLIQ#);   6.00000E+03   N !
 FUNCTION XMOLIQ     2.98150E+02  +1*EXP(.6923076*DMOBCC#)-1;   6.00000E+03  
      N !
 FUNCTION VCRBCC     2.98150E+02  +7.188E-06*EXP(ACRBCC#);   6.00000E+03   N 
     !
 FUNCTION ECRBCC     2.98150E+02  +1*LN(CCRBCC#);   6.00000E+03   N !
 FUNCTION XCRBCC     2.98150E+02  +1*EXP(.8*DCRBCC#)-1;   6.00000E+03   N !
 FUNCTION VCGRA      2.98150E+02  +5.259E-06*EXP(ACGRA#);   6.00000E+03   N !
 FUNCTION ECGRA      2.98150E+02  +1*LN(CCGRA#);   6.00000E+03   N !
 FUNCTION XCGRA      2.98150E+02  +1*EXP(.9166667*DCGRA#)-1;   6.00000E+03   
     N !
 FUNCTION VFEBCC     2.98150E+02  +7.042095E-06*EXP(AFEBCC#);   6.00000E+03  
      N !
 FUNCTION EFEBCC     2.98150E+02  +1*LN(CFEBCC#);   6.00000E+03   N !
 FUNCTION XFEBCC     2.98150E+02  +1*EXP(.7874195*DFEBCC#)-1;   6.00000E+03  
      N !
 FUNCTION VMOBCC     2.98150E+02  +9.34372E-06*EXP(AMOBCC#);   6.00000E+03   
     N !
 FUNCTION EMOBCC     2.98150E+02  +1*LN(CMOBCC#);   6.00000E+03   N !
 FUNCTION XMOBCC     2.98150E+02  +1*EXP(.6923076*DMOBCC#)-1;   6.00000E+03  
      N !
 FUNCTION VCEM1      2.98150E+02  +2.339E-05*EXP(ACEM1#);   6.00000E+03   N !
 FUNCTION VCDIA      2.98150E+02  +3.412E-06*EXP(ACDIA#);   6.00000E+03   N !
 FUNCTION ECDIA      2.98150E+02  +1*LN(CCDIA#);   6.00000E+03   N !
 FUNCTION XCDIA      2.98150E+02  +1*EXP(.8*DCDIA#)-1;   6.00000E+03   N !
 FUNCTION VCFCC      2.98150E+02  +1.031E-05*EXP(ACFCC#);   6.00000E+03   N !
 FUNCTION EFEFCC     2.98150E+02  +1*LN(CFEFCC#);   6.00000E+03   N !
 FUNCTION XFEFCC     2.98150E+02  +1*EXP(.8064454*DFEFCC#)-1;   6.00000E+03  
      N !
 FUNCTION VFEFCC     2.98150E+02  +6.688726E-06*EXP(AFEFCC#);   6.00000E+03  
      N !
 FUNCTION VFEHCP     2.98150E+02  +6.59121E-06*EXP(AFEHCP#);   6.00000E+03   
     N !
 FUNCTION EFEHCP     2.98150E+02  +1*LN(CFEHCP#);   6.00000E+03   N !
 FUNCTION XFEHCP     2.98150E+02  +1*EXP(.8064454*DFEHCP#)-1;   6.00000E+03  
      N !
 FUNCTION ACLIQ      2.98150E+02  +2.32E-05*T+2.85E-09*T**2;   6.00000E+03   
     N !
 FUNCTION CCLIQ      2.98150E+02  1.6E-10;   6.00000E+03   N !
 FUNCTION DCLIQ      2.98150E+02  +1*LN(BCLIQ#);   6.00000E+03   N !
 FUNCTION ACRLIQ     2.98150E+02  +1.7E-05*T+9.2E-09*T**2;   6.00000E+03   N 
     !
 FUNCTION CCRLIQ     2.98150E+02  3.72E-11;   6.00000E+03   N !
 FUNCTION DCRLIQ     2.98150E+02  +1*LN(BCRLIQ#);   6.00000E+03   N !
 FUNCTION AFELIQ     2.98150E+02  +1.135E-04*T;   6.00000E+03   N !
 FUNCTION CFELIQ     2.98150E+02  +4.22534787E-12+2.71569924E-14*T;   
     6.00000E+03   N !
 FUNCTION DFELIQ     2.98150E+02  +1*LN(BFELIQ#);   6.00000E+03   N !
 FUNCTION AMOLIQ     2.98150E+02  +1.4378E-05*T+2.33031E-10*T**2
     +1.14687E-12*T**3;   6.00000E+03   N !
 FUNCTION CMOLIQ     2.98150E+02  +7.88107E-12+3.375E-16*T+8.775E-20*T**2;   
     6.00000E+03   N !
 FUNCTION DMOBCC     2.98150E+02  +1*LN(BMOBCC#);   6.00000E+03   N !
 FUNCTION ACRBCC     2.98150E+02  +1.7E-05*T+9.2E-09*T**2;   6.00000E+03   N 
     !
 FUNCTION CCRBCC     2.98150E+02  2.08E-11;   6.00000E+03   N !
 FUNCTION DCRBCC     2.98150E+02  +1*LN(BCRBCC#);   6.00000E+03   N !
 FUNCTION ACGRA      2.98150E+02  +2.32E-05*T+2.85E-09*T**2;   6.00000E+03   
     N !
 FUNCTION CCGRA      2.98150E+02  3.3E-10;   6.00000E+03   N !
 FUNCTION DCGRA      2.98150E+02  +1*LN(BCGRA#);   6.00000E+03   N !
 FUNCTION AFEBCC     2.98150E+02  +2.3987E-05*T+1.2845E-08*T**2;   
     6.00000E+03   N !
 FUNCTION CFEBCC     2.98150E+02  +2.20949565E-11+2.41329523E-16*T;   
     6.00000E+03   N !
 FUNCTION DFEBCC     2.98150E+02  +1*LN(BFEBCC#);   6.00000E+03   N !
 FUNCTION AMOBCC     2.98150E+02  +1.4378E-05*T+2.33031E-10*T**2
     +1.14687E-12*T**3;   6.00000E+03   N !
 FUNCTION CMOBCC     2.98150E+02  +7.88107E-12+3.375E-16*T+8.775E-20*T**2;   
     6.00000E+03   N !
 FUNCTION ACEM1      2.98150E+02  -1.36E-05*T+4E-08*T**2;   6.00000E+03   N !
 FUNCTION ACDIA      2.98150E+02  +2.43E-06*T+5E-09*T**2;   6.00000E+03   N !
 FUNCTION CCDIA      2.98150E+02  6.8E-12;   6.00000E+03   N !
 FUNCTION DCDIA      2.98150E+02  +1*LN(BCDIA#);   6.00000E+03   N !
 FUNCTION ACFCC      2.98150E+02  +1.44E-04*T;   6.00000E+03   N !
 FUNCTION CFEFCC     2.98150E+02  +2.62285341E-11+2.71455808E-16*T;   
     6.00000E+03   N !
 FUNCTION DFEFCC     2.98150E+02  +1*LN(BFEFCC#);   6.00000E+03   N !
 FUNCTION AFEFCC     2.98150E+02  +7.3097E-05*T;   6.00000E+03   N !
 FUNCTION AFEHCP     2.98150E+02  +7.3646E-05*T;   6.00000E+03   N !
 FUNCTION CFEHCP     2.98150E+02  +2.62285341E-11+2.71455808E-16*T;   
     6.00000E+03   N !
 FUNCTION DFEHCP     2.98150E+02  +1*LN(BFEHCP#);   6.00000E+03   N !
 FUNCTION BCLIQ      2.98150E+02  +1+3.2E-10*P;   6.00000E+03   N !
 FUNCTION BCRLIQ     2.98150E+02  +1+4.65E-11*P;   6.00000E+03   N !
 FUNCTION BFELIQ     2.98150E+02  +1+4.98009787E-12*P+3.20078924E-14*T*P;   
     6.00000E+03   N !
 FUNCTION BMOBCC     2.98150E+02  +1+1.13837E-11*P+4.875E-16*T*P
     +1.2675E-19*T**2*P;   6.00000E+03   N !
 FUNCTION BCRBCC     2.98150E+02  +1+2.6E-11*P;   6.00000E+03   N !
 FUNCTION BCGRA      2.98150E+02  +1+3.6E-10*P;   6.00000E+03   N !
 FUNCTION BFEBCC     2.98150E+02  +1+2.80599565E-11*P+3.06481523E-16*T*P;   
     6.00000E+03   N !
 FUNCTION BCDIA      2.98150E+02  +1+8.5E-12*P;   6.00000E+03   N !
 FUNCTION BFEFCC     2.98150E+02  +1+3.25236341E-11*P+3.36607808E-16*T*P;   
     6.00000E+03   N !
 FUNCTION BFEHCP     2.98150E+02  +1+3.25236341E-11*P+3.36607808E-16*T*P;   
     6.00000E+03   N !
 FUNCTION UN_ASS 298.15 0; 300 N !
 
 TYPE_DEFINITION % SEQ *!
 DEFINE_SYSTEM_DEFAULT ELEMENT 2 !
 DEFAULT_COMMAND DEF_SYS_ELEMENT VA /- !


 PHASE LIQUID:L %  1  1.0  !
    CONSTITUENT LIQUID:L :C,CR,FE,MO,SI,V :  !

   PARAMETER G(LIQUID,C;0)  2.98150E+02  +117369-24.63*T+GHSERCC#+GPCLIQ#;   
  6.00000E+03   N REF283 !
   PARAMETER G(LIQUID,CR;0)  2.98150E+02  +24339.955-11.420225*T
  +2.37615E-21*T**7+GHSERCR#+GPCRLIQ#;  2.18000E+03  Y
   +18409.36-8.563683*T+2.88526E+32*T**(-9)+GHSERCR#+GPCRLIQ#;  6.00000E+03  
  N REF283 !
   PARAMETER G(LIQUID,FE;0)  2.98150E+02  +GFELIQ#+GPFELIQ#;   6.00000E+03   
  N REF283 !
   PARAMETER G(LIQUID,MO;0)  2.98150E+02  +41831.347-14.694912*T
  +4.24519E-22*T**7+GHSERMO#+GPMOLIQ#;  2.89600E+03  Y
   +34095.373-11.890046*T+4.849315E+33*T**(-9)+GHSERMO#+GPMOLIQ#;  
  5.00000E+03  N REF283 !
   PARAMETER G(LIQUID,SI;0)  2.98150E+02  +50696.36-30.099439*T
  +2.09307E-21*T**7+GHSERSI#;  1.68700E+03  Y
   +49828.165-29.559069*T+4.20369E+30*T**(-9)+GHSERSI#;  3.60000E+03  N 
  REF283 !
   PARAMETER G(LIQUID,V;0)  2.98150E+02  +20764.117-9.455552*T
  -5.19136E-22*T**7+GHSERVV#;  7.90000E+02  Y
   +20764.117-9.455552*T-5.19136E-22*T**7+GHSERVV#;  2.18300E+03  Y
   +22072.354-10.0848*T-6.44389E+31*T**(-9)+GHSERVV#;  4.00000E+03  N REF283 !
   PARAMETER G(LIQUID,C,CR;0)  2.98150E+02  -90526-25.9116*T;   6.00000E+03  
   N REF101 !
   PARAMETER G(LIQUID,C,CR;1)  2.98150E+02  80000;   6.00000E+03   N REF101 !
   PARAMETER G(LIQUID,C,CR;2)  2.98150E+02  80000;   6.00000E+03   N REF101 !
   PARAMETER G(LIQUID,C,CR,FE;0)  2.98150E+02  -496063;   6.00000E+03   N 
  REF322 !
   PARAMETER G(LIQUID,C,CR,FE;1)  2.98150E+02  57990;   6.00000E+03   N 
  REF322 !
   PARAMETER G(LIQUID,C,CR,FE;2)  2.98150E+02  61404;   6.00000E+03   N 
  REF322 !
   PARAMETER G(LIQUID,C,CR,V;0)  2.98150E+02  -769497;   6.00000E+03   N 
  REF324 !
   PARAMETER G(LIQUID,C,CR,V;1)  2.98150E+02  263981;   6.00000E+03   N 
  REF324 !
   PARAMETER G(LIQUID,C,CR,V;2)  2.98150E+02  3599;   6.00000E+03   N REF324 !
   PARAMETER G(LIQUID,C,FE;0)  2.98150E+02  -124320+28.5*T;   6.00000E+03   
  N REF190 !
   PARAMETER G(LIQUID,C,FE;1)  2.98150E+02  19300;   6.00000E+03   N REF190 !
   PARAMETER G(LIQUID,C,FE;2)  2.98150E+02  +49260-19*T;   6.00000E+03   N 
  REF190 !
   PARAMETER G(LIQUID,C,FE,SI;0)  2.98150E+02  445740;   6.00000E+03   N 
  REF99 !
   PARAMETER G(LIQUID,C,FE,SI;1)  2.98150E+02  -6065-35.33*T;   6.00000E+03  
   N REF99 !
   PARAMETER G(LIQUID,C,FE,SI;2)  2.98150E+02  +2545792-1450.6*T;   
  6.00000E+03   N REF99 !
   PARAMETER G(LIQUID,C,FE,V;0)  2.98150E+02  -60000;   6.00000E+03   N 
  REF270 !
   PARAMETER G(LIQUID,C,FE,V;1)  2.98150E+02  -60000;   6.00000E+03   N 
  REF270 !
   PARAMETER G(LIQUID,C,FE,V;2)  2.98150E+02  100000;   6.00000E+03   N 
  REF270 !
   PARAMETER G(LIQUID,C,FE,MO;0)  2.98150E+02  -37800;   6.00000E+03   N 
  REF113 !
   PARAMETER G(LIQUID,C,MO;0)  2.98150E+02  -217800+38.41*T;   6.00000E+03   
  N REF104 !
   PARAMETER G(LIQUID,C,MO;1)  2.98150E+02  30000;   6.00000E+03   N REF104 !
   PARAMETER G(LIQUID,C,MO;2)  2.98150E+02  47000;   6.00000E+03   N REF104 !
   PARAMETER G(LIQUID,C,SI;0)  2.98150E+02  -133000+30.97*T;   6.00000E+03   
  N REF99 !
   PARAMETER G(LIQUID,C,V;0)  2.98150E+02  -284196+38.952*T;   6.00000E+03   
  N REF256 !
   PARAMETER G(LIQUID,C,V;1)  2.98150E+02  +96335-17.775*T;   6.00000E+03   
  N REF256 !
   PARAMETER G(LIQUID,C,V;2)  2.98150E+02  102050;   6.00000E+03   N REF256 !
   PARAMETER G(LIQUID,CR,FE;0)  2.98150E+02  -14550+6.65*T;   6.00000E+03   
  N REF107 !
   PARAMETER G(LIQUID,CR,FE,V;0)  2.98150E+02  14881;   6.00000E+03   N 
  REF323 !
   PARAMETER G(LIQUID,CR,FE,V;1)  2.98150E+02  17968;   6.00000E+03   N 
  REF323 !
   PARAMETER G(LIQUID,CR,FE,V;2)  2.98150E+02  -7692;   6.00000E+03   N 
  REF323 !
   PARAMETER G(LIQUID,CR,MO;0)  2.98150E+02  +15810-6.714*T;   6.00000E+03   
  N REF123 !
   PARAMETER G(LIQUID,CR,MO;1)  2.98150E+02  -6220;   6.00000E+03   N REF123 !
   PARAMETER G(LIQUID,CR,SI;0)  2.98150E+02  -120157.52+16.63891*T;   
  6.00000E+03   N REF90 !
   PARAMETER G(LIQUID,CR,SI;1)  2.98150E+02  -49502.35+13.76967*T;   
  6.00000E+03   N REF90 !
   PARAMETER G(LIQUID,CR,V;0)  2.98150E+02  -9874-2.6964*T;   6.00000E+03   
  N REF323 !
   PARAMETER G(LIQUID,CR,V;1)  2.98150E+02  -1720-2.5237*T;   6.00000E+03   
  N REF323 !
   PARAMETER G(LIQUID,FE,MO;0)  2.98150E+02  -6973-.37*T;   6.00000E+03   N 
  REF10 !
   PARAMETER G(LIQUID,FE,MO;1)  2.98150E+02  -9424+4.502*T;   6.00000E+03   
  N REF10 !
   PARAMETER G(LIQUID,FE,SI;0)  2.98150E+02  -164435+41.977*T;   6.00000E+03 
    N REF99 !
   PARAMETER G(LIQUID,FE,SI;1)  2.98150E+02  -21.523*T;   6.00000E+03   N 
  REF99 !
   PARAMETER G(LIQUID,FE,SI;2)  2.98150E+02  -18821+22.07*T;   6.00000E+03   
  N REF99 !
   PARAMETER G(LIQUID,FE,SI;3)  2.98150E+02  9696;   6.00000E+03   N REF99 !
   PARAMETER G(LIQUID,FE,V;0)  2.98150E+02  -34679+1.895*T;   6.00000E+03   
  N REF269 !
   PARAMETER G(LIQUID,FE,V;1)  2.98150E+02  10209;   6.00000E+03   N REF269 !


 TYPE_DEFINITION & GES A_P_D BCC_A2 MAGNETIC  -1.0    4.00000E-01 !
 PHASE BCC_A2  %&  2 1   3 !
    CONSTITUENT BCC_A2  :CR%,FE%,MO%,SI,V% : C,VA% :  !

   PARAMETER G(BCC_A2,CR:C;0)  2.98150E+02  +GHSERCR#+3*GHSERCC#+GPCRBCC#
  +3*GPCGRA#+416000;   6.00000E+03   N REF101 !
   PARAMETER TC(BCC_A2,CR:C;0)  2.98150E+02  -311.5;   6.00000E+03   N 
  REF101 !
   PARAMETER BMAGN(BCC_A2,CR:C;0)  2.98150E+02  -.008;   6.00000E+03   N 
  REF101 !
   PARAMETER G(BCC_A2,FE:C;0)  2.98150E+02  +322050+75.667*T+GHSERFE#
  +GPFEBCC#+3*GHSERCC#+3*GPCGRA#;   6.00000E+03   N REF190 !
   PARAMETER TC(BCC_A2,FE:C;0)  2.98150E+02  1043;   6.00000E+03   N REF190 !
   PARAMETER BMAGN(BCC_A2,FE:C;0)  2.98150E+02  2.22;   6.00000E+03   N 
  REF190 !
   PARAMETER G(BCC_A2,MO:C;0)  2.98150E+02  +331000-75*T+GHSERMO#+3*GHSERCC#;
     6.00000E+03   N REF104 !
   PARAMETER G(BCC_A2,SI:C;0)  2.98150E+02  +322050-75.667*T+GSIBCC#
  +3*GHSERCC#+3*GPCGRA#;   6.00000E+03   N REF98 !
   PARAMETER G(BCC_A2,V:C;0)  2.98150E+02  +108449+GHSERVV#+3*GHSERCC#;   
  6.00000E+03   N REF256 !
   PARAMETER G(BCC_A2,CR:VA;0)  2.98150E+02  +GHSERCR#+GPCRBCC#;   
  6.00000E+03   N REF283 !
   PARAMETER TC(BCC_A2,CR:VA;0)  2.98150E+02  -311.5;   6.00000E+03   N 
  REF281 !
   PARAMETER BMAGN(BCC_A2,CR:VA;0)  2.98150E+02  -.01;   6.00000E+03   N 
  REF281 !
   PARAMETER G(BCC_A2,FE:VA;0)  2.98150E+02  +GHSERFE#+GPFEBCC#;   
  6.00000E+03   N REF283 !
   PARAMETER TC(BCC_A2,FE:VA;0)  2.98150E+02  1043;   6.00000E+03   N REF281 !
   PARAMETER BMAGN(BCC_A2,FE:VA;0)  2.98150E+02  2.22;   6.00000E+03   N 
  REF281 !
   PARAMETER G(BCC_A2,MO:VA;0)  2.98150E+02  +GHSERMO#+GPMOBCC#;  
  5.00000E+03  N REF283 !
   PARAMETER G(BCC_A2,SI:VA;0)  2.98150E+02  +GSIBCC#;  3.60000E+03  N 
  REF283 !
   PARAMETER G(BCC_A2,V:VA;0)  2.98150E+02  +GHSERVV#;  4.00000E+03  N 
  REF283 !
   PARAMETER G(BCC_A2,CR,FE:C;0)  2.98150E+02  -1250000+667.7*T;   
  6.00000E+03   N REF322 !
   PARAMETER TC(BCC_A2,CR,FE:C;0)  2.98150E+02  1650;   6.00000E+03   N 
  REF102 !
   PARAMETER TC(BCC_A2,CR,FE:C;1)  2.98150E+02  550;   6.00000E+03   N 
  REF102 !
   PARAMETER BMAGN(BCC_A2,CR,FE:C;0)  2.98150E+02  -.85;   6.00000E+03   N 
  REF102 !
   PARAMETER G(BCC_A2,CR:C,VA;0)  2.98150E+02  -190*T;   6.00000E+03   N 
  REF101 !
   PARAMETER G(BCC_A2,FE,MO:C;0)  2.98150E+02  -1250000+667.7*T;   
  6.00000E+03   N REF325 !
   PARAMETER TC(BCC_A2,FE,MO:C;0)  2.98150E+02  335;   6.00000E+03   N 
  REF104 !
   PARAMETER TC(BCC_A2,FE,MO:C;1)  2.98150E+02  526;   6.00000E+03   N 
  REF104 !
   PARAMETER G(BCC_A2,FE,SI:C;0)  2.98150E+02  78866;   6.00000E+03   N 
  REF99 !
   PARAMETER G(BCC_A2,FE,V:C;0)  2.98150E+02  -23674+.465*T;   6.00000E+03   
  N REF270 !
   PARAMETER G(BCC_A2,FE,V:C;1)  2.98150E+02  8283;   6.00000E+03   N REF270 !
   PARAMETER G(BCC_A2,FE:C,VA;0)  2.98150E+02  -190*T;   6.00000E+03   N 
  REF190 !
   PARAMETER G(BCC_A2,V:C,VA;0)  2.98150E+02  -297868;   6.00000E+03   N 
  REF256 !
   PARAMETER G(BCC_A2,CR,FE:VA;0)  2.98150E+02  +20500-9.68*T;   6.00000E+03 
    N REF107 !
   PARAMETER TC(BCC_A2,CR,FE:VA;0)  2.98150E+02  1650;   6.00000E+03   N 
  REF107 !
   PARAMETER TC(BCC_A2,CR,FE:VA;1)  2.98150E+02  550;   6.00000E+03   N 
  REF107 !
   PARAMETER BMAGN(BCC_A2,CR,FE:VA;0)  2.98150E+02  -.85;   6.00000E+03   N 
  REF107 !
   PARAMETER G(BCC_A2,CR,FE,V:VA;0)  2.98150E+02  14881;   6.00000E+03   N 
  REF323 !
   PARAMETER G(BCC_A2,CR,FE,V:VA;1)  2.98150E+02  17968;   6.00000E+03   N 
  REF323 !
   PARAMETER G(BCC_A2,CR,FE,V:VA;2)  2.98150E+02  -7692;   6.00000E+03   N 
  REF323 !
   PARAMETER G(BCC_A2,CR,MO:VA;0)  2.98150E+02  +28890-7.962*T;   
  6.00000E+03   N REF123 !
   PARAMETER G(BCC_A2,CR,MO:VA;1)  2.98150E+02  +5974-2.428*T;   6.00000E+03 
    N REF123 !
   PARAMETER G(BCC_A2,CR,SI:VA;0)  2.98150E+02  -102850.19+9.85457*T;   
  6.00000E+03   N REF90 !
   PARAMETER G(BCC_A2,CR,SI:VA;1)  2.98150E+02  -49502.35+13.76967*T;   
  6.00000E+03   N REF90 !
   PARAMETER G(BCC_A2,CR,V:VA;0)  2.98150E+02  -9875-2.6964*T;   6.00000E+03 
    N REF323 !
   PARAMETER G(BCC_A2,CR,V:VA;1)  2.98150E+02  -1720-2.5237*T;   6.00000E+03 
    N REF323 !
   PARAMETER G(BCC_A2,FE,MO:VA;0)  2.98150E+02  +36818-9.141*T;   
  6.00000E+03   N REF10 !
   PARAMETER G(BCC_A2,FE,MO:VA;1)  2.98150E+02  -362-5.724*T;   6.00000E+03  
   N REF10 !
   PARAMETER TC(BCC_A2,FE,MO:VA;0)  2.98150E+02  335;   6.00000E+03   N 
  REF10 !
   PARAMETER TC(BCC_A2,FE,MO:VA;1)  2.98150E+02  526;   6.00000E+03   N 
  REF10 !
   PARAMETER G(BCC_A2,FE,SI:VA;0)  2.98150E+02  +4*L0BCC#-4*FESIW1#;   
  6.00000E+03   N REF98 !
   PARAMETER G(BCC_A2,FE,SI:VA;1)  2.98150E+02  +8*L1BCC#;   6.00000E+03   N 
  REF98 !
   PARAMETER G(BCC_A2,FE,SI:VA;2)  2.98150E+02  +16*L2BCC#;   6.00000E+03   
  N REF98 !
   PARAMETER TC(BCC_A2,FE,SI:VA;1)  2.98150E+02  +8*ETCFESI#;   6.00000E+03  
   N REF98 !
   PARAMETER G(BCC_A2,FE,V:VA;0)  2.98150E+02  -23674+.465*T;   6.00000E+03  
   N REF269 !
   PARAMETER G(BCC_A2,FE,V:VA;1)  2.98150E+02  8283;   6.00000E+03   N 
  REF269 !
   PARAMETER TC(BCC_A2,FE,V:VA;0)  2.98150E+02  -110;   6.00000E+03   N 
  REF111 !
   PARAMETER TC(BCC_A2,FE,V:VA;1)  2.98150E+02  3075;   6.00000E+03   N 
  REF111 !
   PARAMETER TC(BCC_A2,FE,V:VA;2)  2.98150E+02  808;   6.00000E+03   N 
  REF111 !
   PARAMETER TC(BCC_A2,FE,V:VA;3)  2.98150E+02  -2169;   6.00000E+03   N 
  REF111 !
   PARAMETER BMAGN(BCC_A2,FE,V:VA;0)  2.98150E+02  -2.26;   6.00000E+03   N 
  REF111 !


 TYPE_DEFINITION ' GES A_P_D CBCC_A12 MAGNETIC  -3.0    2.80000E-01 !
 PHASE CBCC_A12  %'  2 1   1 !
    CONSTITUENT CBCC_A12  :CR,FE,SI,V : C,VA% :  !

   PARAMETER G(CBCC_A12,CR:C;0) 298.15 UN_ASS; 300 N REF0 !
   PARAMETER G(CBCC_A12,FE:C;0)  2.98150E+02  +80000+GHSERFE#+GHSERCC#;   
  6.00000E+03   N REF267 !
   PARAMETER G(CBCC_A12,SI:C;0)  2.98150E+02  +1000000+566.0326*T
  -85.955678*T*LN(T)-.007814909*T**2+3.7239E-07*T**3+1688653*T**(-1);  
  3.00000E+03  N REF177 !
   PARAMETER G(CBCC_A12,V:C;0)  2.98150E+02  +10000+GHSERVV#+GHSERCC#;   
  6.00000E+03   N REF275 !
   PARAMETER G(CBCC_A12,CR:VA;0)  2.98150E+02  +11087+2.7196*T+GHSERCR#;   
  6.00000E+03   N REF283 !
   PARAMETER G(CBCC_A12,FE:VA;0)  2.98150E+02  +4745+GHSERFE#;   6.00000E+03 
    N REF283 !
   PARAMETER G(CBCC_A12,SI:VA;0)  2.98150E+02  +50208-20.377*T+GHSERSI#;  
  3.60000E+03  N REF283 !
   PARAMETER G(CBCC_A12,V:VA;0) 298.15 UN_ASS; 300 N REF0 !
   PARAMETER G(CBCC_A12,FE:C,VA;0)  2.98150E+02  -34671;   6.00000E+03   N 
  REF267 !
   PARAMETER G(CBCC_A12,FE,SI:VA;0)  2.98150E+02  -153141+46.48*T;   
  6.00000E+03   N REF42 !
   PARAMETER G(CBCC_A12,FE,SI:VA;1)  2.98150E+02  -92352;   6.00000E+03   N 
  REF42 !
   PARAMETER G(CBCC_A12,FE,SI:VA;2)  2.98150E+02  62240;   6.00000E+03   N 
  REF42 !
   PARAMETER G(CBCC_A12,FE,V:VA;0)  2.98150E+02  -10000;   6.00000E+03   N 
  REF275 !


 PHASE CEMENTITE  %  2 3   1 !
    CONSTITUENT CEMENTITE  :CR,FE%,MO,V : C :  !

   PARAMETER G(CEMENTITE,CR:C;0)  2.98150E+02  +3*GHSERCR#+GHSERCC#-48000
  -9.2888*T;   6.00000E+03   N REF322 !
   PARAMETER G(CEMENTITE,FE:C;0)  2.98150E+02  +GFECEM#;   6.00000E+03   N 
  REF190 !
   PARAMETER G(CEMENTITE,MO:C;0)  2.98150E+02  +3*GHSERMO#+GHSERCC#+77000
  -57.4*T;   6.00000E+03   N REF104 !
   PARAMETER G(CEMENTITE,V:C;0)  2.98150E+02  -156971+601.922*T
  -100.438*T*LN(T)+765557*T**(-1);   6.00000E+03   N REF275 !
   PARAMETER G(CEMENTITE,CR,FE:C;0)  2.98150E+02  +25278-17.5*T;   
  6.00000E+03   N REF322 !
   PARAMETER G(CEMENTITE,CR,MO:C;0)  2.98150E+02  40000;   6.00000E+03   N 
  REF316 !
   PARAMETER G(CEMENTITE,CR,V:C;0)  2.98150E+02  -29622-8.0892*T;   
  6.00000E+03   N REF324 !
   PARAMETER G(CEMENTITE,CR,V:C;1)  2.98150E+02  -5160-7.5711*T;   
  6.00000E+03   N REF324 !
   PARAMETER G(CEMENTITE,FE,V:C;0)  2.98150E+02  -45873-12.414*T;   
  6.00000E+03   N REF270 !


 PHASE CHI_A12  %  3 24   10   24 !
    CONSTITUENT CHI_A12  :CR,FE : CR,MO : CR,FE,MO :  !

   PARAMETER G(CHI_A12,CR:CR:CR;0)  2.98150E+02  +48*GCRFCC#+10*GHSERCR#
  +109000+123*T;   6.00000E+03   N REF213 !
   PARAMETER G(CHI_A12,FE:CR:CR;0)  2.98150E+02  +24*GFEFCC#+10*GHSERCR#
  +24*GCRFCC#+18300-100*T;   6.00000E+03   N REF115 !
   PARAMETER G(CHI_A12,CR:MO:CR;0)  2.98150E+02  +24*GCRFCC#+10*GHSERMO#
  +24*GCRFCC#-26000;   6.00000E+03   N REF213 !
   PARAMETER G(CHI_A12,FE:MO:CR;0)  2.98150E+02  +24*GFEFCC#+10*GHSERMO#
  +24*GCRFCC#+32555-385*T;   6.00000E+03   N REF213 !
   PARAMETER G(CHI_A12,CR:CR:FE;0)  2.98150E+02  +24*GCRFCC#+10*GHSERCR#
  +24*GFEFCC#+500000;   6.00000E+03   N REF213 !
   PARAMETER G(CHI_A12,FE:CR:FE;0)  2.98150E+02  +48*GFEFCC#+10*GHSERCR#
  +57300-100*T;   6.00000E+03   N REF115 !
   PARAMETER G(CHI_A12,CR:MO:FE;0)  2.98150E+02  +24*GCRFCC#+10*GHSERMO#
  +24*GFEFCC#+500000;   6.00000E+03   N REF213 !
   PARAMETER G(CHI_A12,FE:MO:FE;0)  2.98150E+02  +48*GFEFCC#+10*GHSERMO#
  +305210-270*T;   6.00000E+03   N REF115 !
   PARAMETER G(CHI_A12,CR:CR:MO;0)  2.98150E+02  +24*GCRFCC#+10*GHSERCR#
  +24*GMOFCC#+500000;   6.00000E+03   N REF213 !
   PARAMETER G(CHI_A12,FE:CR:MO;0)  2.98150E+02  +24*GFEFCC#+10*GHSERCR#
  +24*GMOFCC#+100000;   6.00000E+03   N REF115 !
   PARAMETER G(CHI_A12,CR:MO:MO;0)  2.98150E+02  +24*GCRFCC#+10*GHSERMO#
  +24*GMOFCC#+500000;   6.00000E+03   N REF213 !
   PARAMETER G(CHI_A12,FE:MO:MO;0)  2.98150E+02  +24*GFEFCC#+10*GHSERMO#
  +24*GMOFCC#+97300-100*T;   6.00000E+03   N REF115 !


 PHASE CR2VC2  %  3 2   1   2 !
    CONSTITUENT CR2VC2  :CR : V : C :  !

   PARAMETER G(CR2VC2,CR:V:C;0)  2.98150E+02  -105987-38.2069*T+2*GHSERCR#
  +GHSERVV#+2*GHSERCC#;   6.00000E+03   N REF324 !


 PHASE CR3SI  %  2 3   1 !
    CONSTITUENT CR3SI  :CR%,SI : CR,SI% :  !

   PARAMETER G(CR3SI,CR:CR;0)  2.98150E+02  +17008.82+4*T+4*GHSERCR#;   
  6.00000E+03   N REF90 !
   PARAMETER G(CR3SI,SI:CR;0)  2.98150E+02  +167008.8+4*T+GHSERCR#
  +3*GHSERSI#;   6.00000E+03   N REF90 !
   PARAMETER G(CR3SI,CR:SI;0)  2.98150E+02  -125456.6+4*T+3*GHSERCR#
  +GHSERSI#;   6.00000E+03   N REF90 !
   PARAMETER G(CR3SI,SI:SI;0)  2.98150E+02  +24543.3+4*T+4*GHSERSI#;   
  6.00000E+03   N REF90 !


 PHASE CR5SI3  %  2 5   3 !
    CONSTITUENT CR5SI3  :CR : SI :  !

   PARAMETER G(CR5SI3,CR:SI;0)  2.98150E+02  -318953.76+1067.49776*T
  -182.57818*T*LN(T)-.02391968*T**2-2.31728E-06*T**3;   6.00000E+03   N 
  REF90 !


 PHASE CRSI  %  2 1   1 !
    CONSTITUENT CRSI  :CR : SI :  !

   PARAMETER G(CRSI,CR:SI;0)  2.98150E+02  -79041.68+311.75228*T
  -51.62865*T*LN(T)-.00447355*T**2+391330*T**(-1);   6.00000E+03   N REF90 !


 PHASE CRSI2  %  2 1   2 !
    CONSTITUENT CRSI2  :CR%,SI : CR,SI% :  !

   PARAMETER G(CRSI2,CR:CR;0)  2.98150E+02  +10000+10*T+3*GHSERCR#;   
  6.00000E+03   N REF90 !
   PARAMETER G(CRSI2,SI:CR;0)  2.98150E+02  +150000-T+2*GHSERCR#+GHSERSI#;   
  6.00000E+03   N REF90 !
   PARAMETER G(CRSI2,CR:SI;0)  2.98150E+02  -96793.65+333.25242*T
  -57.85575*T*LN(T)-.01322769*T**2-4.3203E-07*T**3;   6.00000E+03   N REF90 !
   PARAMETER G(CRSI2,SI:SI;0)  2.98150E+02  +77711.85-15.05638*T+3*GHSERSI#; 
    6.00000E+03   N REF90 !
   PARAMETER G(CRSI2,CR:CR,SI;0)  2.98150E+02  -57532.96+11.37201*T;   
  6.00000E+03   N REF90 !
   PARAMETER G(CRSI2,SI:CR,SI;0)  2.98150E+02  -57532.96+11.37201*T;   
  6.00000E+03   N REF90 !


 PHASE CUB_A13  %  2 1   1 !
    CONSTITUENT CUB_A13  :CR,FE,SI,V : C,VA% :  !

   PARAMETER G(CUB_A13,CR:C;0) 298.15 UN_ASS; 300 N REF0 !
   PARAMETER G(CUB_A13,FE:C;0)  2.98150E+02  +90000+GHSERFE#+GHSERCC#;   
  6.00000E+03   N REF267 !
   PARAMETER G(CUB_A13,SI:C;0)  2.98150E+02  +1000000+566.0326*T
  -85.955678*T*LN(T)-.007814909*T**2+3.7239E-07*T**3+1688653*T**(-1);  
  3.00000E+03  N REF177 !
   PARAMETER G(CUB_A13,V:C;0)  2.98150E+02  +10000+GHSERVV#+GHSERCC#;   
  6.00000E+03   N REF275 !
   PARAMETER G(CUB_A13,CR:VA;0)  2.98150E+02  +15899+.6276*T+GHSERCR#;   
  6.00000E+03   N REF283 !
   PARAMETER G(CUB_A13,FE:VA;0)  2.98150E+02  +3745+GHSERFE#;   6.00000E+03  
   N REF283 !
   PARAMETER G(CUB_A13,SI:VA;0)  2.98150E+02  +47279-20.377*T+GHSERSI#;  
  3.60000E+03  N REF283 !
   PARAMETER G(CUB_A13,V:VA;0) 298.15 UN_ASS; 300 N REF0 !
   PARAMETER G(CUB_A13,FE:C,VA;0)  2.98150E+02  -34671;   6.00000E+03   N 
  REF267 !
   PARAMETER G(CUB_A13,FE,SI:VA;0)  2.98150E+02  -153141+46.48*T;   
  6.00000E+03   N REF42 !
   PARAMETER G(CUB_A13,FE,SI:VA;1)  2.98150E+02  -92352;   6.00000E+03   N 
  REF42 !
   PARAMETER G(CUB_A13,FE,SI:VA;2)  2.98150E+02  62240;   6.00000E+03   N 
  REF42 !
   PARAMETER G(CUB_A13,FE,V:VA;0)  2.98150E+02  -10000;   6.00000E+03   N 
  REF275 !


 PHASE DIAMOND_A4  %  1  1.0  !
    CONSTITUENT DIAMOND_A4  :C,SI% :  !

   PARAMETER G(DIAMOND_A4,C;0)  2.98150E+02  -16359.441+175.61*T
  -24.31*T*LN(T)-4.723E-04*T**2+2698000*T**(-1)-2.61E+08*T**(-2)
  +1.11E+10*T**(-3)+GPCDIA#;   6.00000E+03   N REF283 !
   PARAMETER G(DIAMOND_A4,SI;0)  2.98150E+02  +GHSERSI#;  3.60000E+03  N 
  REF283 !


 TYPE_DEFINITION ( GES A_P_D FCC_A1 MAGNETIC  -3.0    2.80000E-01 !
 PHASE FCC_A1  %(  2 1   1 !
    CONSTITUENT FCC_A1  :CR,FE%,MO,SI,V : C,VA% :  !

   PARAMETER G(FCC_A1,CR:C;0)  2.98150E+02  +GHSERCR#+GHSERCC#+1200-1.94*T;  
   6.00000E+03   N REF322 !
   PARAMETER G(FCC_A1,FE:C;0)  2.98150E+02  +77207-15.877*T+GFEFCC#+GHSERCC#
  +GPCFCC#;   6.00000E+03   N REF190 !
   PARAMETER TC(FCC_A1,FE:C;0)  2.98150E+02  -201;   6.00000E+03   N REF190 !
   PARAMETER BMAGN(FCC_A1,FE:C;0)  2.98150E+02  -2.1;   6.00000E+03   N 
  REF190 !
   PARAMETER G(FCC_A1,MO:C;0)  2.98150E+02  -7500-8.3*T-750000*T**(-1)
  +GHSERMO#+GHSERCC#;   6.00000E+03   N REF104 !
   PARAMETER G(FCC_A1,SI:C;0)  2.98150E+02  +GHSERSI#+GHSERCC#-20510+38.7*T; 
    6.00000E+03   N REF98 !
   PARAMETER G(FCC_A1,V:C;0)  2.98150E+02  -117302+262.57*T-41.756*T*LN(T)
  -.00557101*T**2+590546*T**(-1);   6.00000E+03   N REF256 !
   PARAMETER G(FCC_A1,CR:VA;0)  2.98150E+02  +GCRFCC#+GPCRBCC#;   
  6.00000E+03   N REF281 !
   PARAMETER TC(FCC_A1,CR:VA;0)  2.98150E+02  -1109;   6.00000E+03   N 
  REF281 !
   PARAMETER BMAGN(FCC_A1,CR:VA;0)  2.98150E+02  -2.46;   6.00000E+03   N 
  REF281 !
   PARAMETER G(FCC_A1,FE:VA;0)  2.98150E+02  +GFEFCC#+GPFEFCC#;   
  6.00000E+03   N REF283 !
   PARAMETER TC(FCC_A1,FE:VA;0)  2.98150E+02  -201;   6.00000E+03   N REF281 !
   PARAMETER BMAGN(FCC_A1,FE:VA;0)  2.98150E+02  -2.1;   6.00000E+03   N 
  REF281 !
   PARAMETER G(FCC_A1,MO:VA;0)  2.98150E+02  +15200+.63*T+GHSERMO#+GPMOBCC#; 
   5.00000E+03  N REF283 !
   PARAMETER G(FCC_A1,SI:VA;0)  2.98150E+02  +51000-21.8*T+GHSERSI#;  
  3.60000E+03  N REF283 !
   PARAMETER G(FCC_A1,V:VA;0)  2.98150E+02  +7500+1.7*T+GHSERVZ#;  
  4.00000E+03  N REF283 !
   PARAMETER G(FCC_A1,CR,FE:C;0)  2.98150E+02  -74319+3.2353*T;   
  6.00000E+03   N REF322 !
   PARAMETER G(FCC_A1,CR,V:C;0)  2.98150E+02  +35698-50.0981*T;   
  6.00000E+03   N REF324 !
   PARAMETER G(FCC_A1,CR:C,VA;0)  2.98150E+02  -11977+6.8194*T;   
  6.00000E+03   N REF322 !
   PARAMETER G(FCC_A1,FE,MO:C;0)  2.98150E+02  6000;   6.00000E+03   N 
  REF113 !
   PARAMETER G(FCC_A1,FE,SI:C;0)  2.98150E+02  +143220+39.31*T;   
  6.00000E+03   N REF99 !
   PARAMETER G(FCC_A1,FE,SI:C;1)  2.98150E+02  -216321;   6.00000E+03   N 
  REF99 !
   PARAMETER G(FCC_A1,FE,V:C;0)  2.98150E+02  -7645.5-2.069*T;   6.00000E+03 
    N REF270 !
   PARAMETER G(FCC_A1,FE,V:C;1)  2.98150E+02  -7645.5-2.069*T;   6.00000E+03 
    N REF270 !
   PARAMETER G(FCC_A1,FE,V:C,VA;0)  2.98150E+02  -40000;   6.00000E+03   N 
  REF270 !
   PARAMETER G(FCC_A1,FE:C,VA;0)  2.98150E+02  -34671;   6.00000E+03   N 
  REF190 !
   PARAMETER G(FCC_A1,MO,V:C;0)  2.98150E+02  -18000;   6.00000E+03   N 
  REF220 !
   PARAMETER G(FCC_A1,MO:C,VA;0)  2.98150E+02  -41300;   6.00000E+03   N 
  REF104 !
   PARAMETER G(FCC_A1,V:C,VA;0)  2.98150E+02  -74811+10.201*T;   6.00000E+03 
    N REF256 !
   PARAMETER G(FCC_A1,V:C,VA;1)  2.98150E+02  -30394;   6.00000E+03   N 
  REF256 !
   PARAMETER G(FCC_A1,CR,FE:VA;0)  2.98150E+02  +10833-7.477*T;   
  6.00000E+03   N REF107 !
   PARAMETER G(FCC_A1,CR,FE:VA;1)  2.98150E+02  1410;   6.00000E+03   N 
  REF107 !
   PARAMETER G(FCC_A1,CR,MO:VA;0)  2.98150E+02  +28890-7.962*T;   
  6.00000E+03   N REF58 !
   PARAMETER G(FCC_A1,CR,MO:VA;1)  2.98150E+02  +5974-2.428*T;   6.00000E+03 
    N REF58 !
   PARAMETER G(FCC_A1,CR,SI:VA;0)  2.98150E+02  -122850+9.85457*T;   
  6.00000E+03   N REF58 !
   PARAMETER G(FCC_A1,CR,SI:VA;1)  2.98150E+02  -49502+13.76967*T;   
  6.00000E+03   N REF58 !
   PARAMETER G(FCC_A1,CR,V:VA;0)  2.98150E+02  -9874-2.6964*T;   6.00000E+03 
    N REF323 !
   PARAMETER G(FCC_A1,CR,V:VA;1)  2.98150E+02  -1720-2.5237*T;   6.00000E+03 
    N REF323 !
   PARAMETER G(FCC_A1,FE,MO:VA;0)  2.98150E+02  +28347-17.691*T;   
  6.00000E+03   N REF10 !
   PARAMETER G(FCC_A1,FE,SI:VA;0)  2.98150E+02  -125248+41.116*T;   
  6.00000E+03   N REF98 !
   PARAMETER G(FCC_A1,FE,SI:VA;1)  2.98150E+02  -142708;   6.00000E+03   N 
  REF98 !
   PARAMETER G(FCC_A1,FE,SI:VA;2)  2.98150E+02  89907;   6.00000E+03   N 
  REF98 !
   PARAMETER G(FCC_A1,FE,V:VA;0)  2.98150E+02  -15291-4.138*T;   6.00000E+03 
    N REF269 !


 PHASE FE1SI1  %  2 .5   .5 !
    CONSTITUENT FE1SI1  :FE : SI :  !

   PARAMETER G(FE1SI1,FE:SI;0)  2.98150E+02  +.5*GHSERFE#+.5*GHSERSI#-36381
  +2.22*T;   6.00000E+03   N REF98 !


 PHASE FE2SI  %  2 .666667   .333333 !
    CONSTITUENT FE2SI  :FE : SI :  !

   PARAMETER G(FE2SI,FE:SI;0)  2.98150E+02  +.6666667*GHSERFE#
  +.3333333*GHSERSI#-23752-3.54*T;   6.00000E+03   N REF98 !


 PHASE FE4N  %  2 4   1 !
    CONSTITUENT FE4N  :FE : C,VA :  !

   PARAMETER G(FE4N,FE:C;0)  2.98150E+02  +15965+4*GHSERFE#+GHSERCC#;   
  6.00000E+03   N REF319 !
   PARAMETER G(FE4N,FE:VA;0)  2.98150E+02  +4*GFEFCC#+10;   6.00000E+03   N 
  REF319 !


 PHASE FE5SI3  %  2 .625   .375 !
    CONSTITUENT FE5SI3  :FE : SI :  !

   PARAMETER G(FE5SI3,FE:SI;0)  2.98150E+02  +.625*GHSERFE#+.375*GHSERSI#
  -30143+.27*T;   6.00000E+03   N REF98 !


 PHASE FE8SI2C  %  3 8   2   1 !
    CONSTITUENT FE8SI2C  :FE : SI : C :  !

   PARAMETER G(FE8SI2C,FE:SI:C;0)  2.98150E+02  +8*GHSERFE#+2*GHSERSI#
  +GHSERCC#-231047+5.566*T;   6.00000E+03   N REF99 !


 PHASE FECN_CHI  %  2 5   2 !
    CONSTITUENT FECN_CHI  :FE : C :  !

   PARAMETER G(FECN_CHI,FE:C;0)  2.98150E+02  -11287.4+1013.78*T
  -176.412*T*LN(T)+810869*T**(-1);   6.00000E+03   N REF319 !


 PHASE FESI2_H  %  2 .3   .7 !
    CONSTITUENT FESI2_H  :FE : SI :  !

   PARAMETER G(FESI2_H,FE:SI;0)  2.98150E+02  +.3*GHSERFE#+.7*GHSERSI#-19649
  -.92*T;   6.00000E+03   N REF98 !


 PHASE FESI2_L  %  2 .333333   .666667 !
    CONSTITUENT FESI2_L  :FE : SI :  !

   PARAMETER G(FESI2_L,FE:SI;0)  2.98150E+02  +.333333*GHSERFE#
  +.666667*GHSERSI#-27383+3.48*T;   6.00000E+03   N REF98 !


 PHASE GRAPHITE  %  1  1.0  !
    CONSTITUENT GRAPHITE  :C :  !

   PARAMETER G(GRAPHITE,C;0)  2.98150E+02  +GHSERCC#+GPCGRA#;   6.00000E+03  
   N REF283 !


 TYPE_DEFINITION ) GES A_P_D HCP_A3 MAGNETIC  -3.0    2.80000E-01 !
 PHASE HCP_A3  %)  2 1   .5 !
    CONSTITUENT HCP_A3  :CR,FE,MO,SI,V : C,VA% :  !

   PARAMETER G(HCP_A3,CR:C;0)  2.98150E+02  +GHSERCR#+.5*GHSERCC#-18504
  +9.4173*T-2.4997*T*LN(T)+.001386*T**2;   6.00000E+03   N REF322 !
   PARAMETER G(HCP_A3,FE:C;0)  2.98150E+02  +52905-11.9075*T+GFEFCC#
  +.5*GHSERCC#+GPCFCC#;   6.00000E+03   N REF190 !
   PARAMETER G(HCP_A3,MO:C;0)  2.98150E+02  -24150-3.625*T-163000*T**(-1)
  +GHSERMO#+.5*GHSERCC#;   6.00000E+03   N REF104 !
   PARAMETER G(HCP_A3,SI:C;0) 298.15 UN_ASS; 300 N REF0 !
   PARAMETER G(HCP_A3,V:C;0)  2.98150E+02  -85473+182.441*T-30.551*T*LN(T)
  -.00538998*T**2+229029*T**(-1);   6.00000E+03   N REF256 !
   PARAMETER G(HCP_A3,CR:VA;0)  2.98150E+02  +4438+GHSERCR#+GPCRBCC#;   
  6.00000E+03   N REF283 !
   PARAMETER TC(HCP_A3,CR:VA;0)  2.98150E+02  -1109;   6.00000E+03   N 
  REF281 !
   PARAMETER BMAGN(HCP_A3,CR:VA;0)  2.98150E+02  -2.46;   6.00000E+03   N 
  REF281 !
   PARAMETER G(HCP_A3,FE:VA;0)  2.98150E+02  -3705.78+12.591*T-1.15*T*LN(T)
  +6.4E-04*T**2+GHSERFE#+GPFEHCP#;  1.81100E+03  Y
   -3957.199+5.24951*T+4.9251E+30*T**(-9)+GHSERFE#+GPFEHCP#;  6.00000E+03  N 
  REF283 !
   PARAMETER G(HCP_A3,MO:VA;0)  2.98150E+02  +11550+GHSERMO#+GPMOBCC#;  
  5.00000E+03  N REF283 !
   PARAMETER G(HCP_A3,SI:VA;0)  2.98150E+02  +49200-20.8*T+GHSERSI#;  
  3.60000E+03  N REF283 !
   PARAMETER G(HCP_A3,V:VA;0)  2.98150E+02  +4000+2.4*T+GHSERVZ#;  
  4.00000E+03  N REF283 !
   PARAMETER G(HCP_A3,CR,FE,MO:C;0)  2.98150E+02  -57062;   6.00000E+03   N 
  REF316 !
   PARAMETER G(HCP_A3,CR,MO:C;0)  2.98150E+02  -3905+18.5304*T;   
  6.00000E+03   N REF316 !
   PARAMETER G(HCP_A3,CR,V:C;0)  2.98150E+02  +17165-9.9072*T;   6.00000E+03 
    N REF323 !
   PARAMETER G(HCP_A3,CR:C,VA;0)  2.98150E+02  4165;   6.00000E+03   N 
  REF207 !
   PARAMETER G(HCP_A3,FE,MO:C;0)  2.98150E+02  +13030-33.8*T;   6.00000E+03  
   N REF113 !
   PARAMETER G(HCP_A3,FE,V:C;0)  2.98150E+02  -15291-4.138*T;   6.00000E+03  
   N REF270 !
   PARAMETER G(HCP_A3,FE:C,VA;0)  2.98150E+02  -22126;   6.00000E+03   N 
  REF319 !
   PARAMETER G(HCP_A3,MO:C,VA;0)  2.98150E+02  4150;   6.00000E+03   N 
  REF104 !
   PARAMETER G(HCP_A3,V:C,VA;0)  2.98150E+02  +12430-3.986*T;   6.00000E+03  
   N REF256 !
   PARAMETER G(HCP_A3,CR,FE:VA;0)  2.98150E+02  +10833-7.477*T;   
  6.00000E+03   N REF126 !
   PARAMETER G(HCP_A3,CR,MO:VA;0)  2.98150E+02  +28890-7.962*T;
