Repository: sundmanbo/opencalphad

This is OpenCalphad version 6, now start updates

File: macros/ocv4/cost507R.TDB (part 2 of 4)
$
   PARAMETER G(AL5FE4,FE;0)  2.98150E+02  +5009.03+GHSERFE#;   6.00000E+03   
  N REF76 !
   PARAMETER G(AL5FE4,MN;0)  2.98150E+02  -4440+133.007*T-24.5177*T*LN(T)
  -.006*T**2+69600*T**(-1);   6.00000E+03   N REF23 !
   PARAMETER G(AL5FE4,AL,FE;0)  2.98150E+02  -131649+29.4833*T;   
  6.00000E+03   N REF76 !
   PARAMETER G(AL5FE4,AL,FE;1)  2.98150E+02  -18619.5;   6.00000E+03   N 
  REF76 !


 PHASE AL6MN  %  2 6   1 !
    CONSTITUENT AL6MN  :AL : FE,MN :  !

   PARAMETER G(AL6MN,AL:FE;0)  2.98150E+02  -128100+35*T+6*GHSERAL#+GHSERFE#;
     6.00000E+03   N REF76 !
   PARAMETER G(AL6MN,AL:MN;0)  2.98150E+02  -105013+32.6593*T+6*GHSERAL#
  +GHSERMN#;   6.00000E+03   N REF23 !
   PARAMETER G(AL6MN,AL:FE,MN;0)  2.98150E+02  -197015+200.55*T;   
  6.00000E+03   N REF109 !


 PHASE AL7V  %  2 7   1 !
    CONSTITUENT AL7V  :AL : V :  !

   PARAMETER G(AL7V,AL:V;0)  2.98150E+02  -108800+16.8*T+7*GHSERAL#+GHSERV#; 
    6.00000E+03   N REF13 !


 PHASE AL8CR5_H  %  2 8   5 !
    CONSTITUENT AL8CR5_H  :AL : CR :  !

   PARAMETER G(AL8CR5_H,AL:CR;0)  2.98150E+02  -147732-58.5*T+8*GHSERAL#
  +5*GHSERCR#;   6.00000E+03   N REF8 !


 PHASE AL8CR5_L  %  2 8   5 !
    CONSTITUENT AL8CR5_L  :AL : CR :  !

   PARAMETER G(AL8CR5_L,AL:CR;0)  2.98150E+02  -229515+8*GHSERAL#+5*GHSERCR#;
     6.00000E+03   N REF8 !


 PHASE AL8MN5_D810  %  3 12   4   10 !
    CONSTITUENT AL8MN5_D810  :AL,SI : MN : AL,FE,MN :  !

   PARAMETER G(AL8MN5_D810,AL:MN:AL;0)  2.98150E+02  -308671+56.6497*T
  +22*GHSERAL#+4*GHSERMN#;   6.00000E+03   N REF23 !
   PARAMETER G(AL8MN5_D810,SI:MN:AL;0)  2.98150E+02  +10*GHSERAL#+4*GHSERMN#
  +12*GHSERSI#;   6.00000E+03   N REF115 !
   PARAMETER G(AL8MN5_D810,AL:MN:FE;0)  2.98150E+02  -632554+12*GHSERAL#
  +4*GHSERMN#+10*GHSERFE#;   6.00000E+03   N REF109 !
   PARAMETER G(AL8MN5_D810,SI:MN:FE;0) 298.15 UN_ASS; 300 N REF0 !
   PARAMETER G(AL8MN5_D810,AL:MN:MN;0)  2.98150E+02  -596867+94.612*T
  +12*GHSERAL#+14*GHSERMN#;   6.00000E+03   N REF23 !
   PARAMETER G(AL8MN5_D810,SI:MN:MN;0)  2.98150E+02  +14*GHSERMN#
  +12*GHSERSI#;   6.00000E+03   N REF29 !
   PARAMETER G(AL8MN5_D810,AL:MN:AL,FE;0)  2.98150E+02  -457834;   
  6.00000E+03   N REF109 !
   PARAMETER G(AL8MN5_D810,AL:MN:AL,MN;0)  2.98150E+02  -546255+387.348*T;   
  6.00000E+03   N REF23 !
   PARAMETER G(AL8MN5_D810,AL:MN:FE,MN;0)  2.98150E+02  -11169.6;   
  6.00000E+03   N REF109 !


 PHASE AL8V5  %  2 8   5 !
    CONSTITUENT AL8V5  :AL : V :  !

   PARAMETER G(AL8V5,AL:V;0)  2.98150E+02  -294320-13*T+8*GHSERAL#+5*GHSERV#;
     6.00000E+03   N REF13 !


 PHASE AL9CR4_H  %  2 9   4 !
    CONSTITUENT AL9CR4_H  :AL : CR :  !

   PARAMETER G(AL9CR4_H,AL:CR;0)  2.98150E+02  -134433-56.16*T+9*GHSERAL#
  +4*GHSERCR#;   6.00000E+03   N REF8 !


 PHASE AL9CR4_L  %  2 9   4 !
    CONSTITUENT AL9CR4_L  :AL : CR :  !

   PARAMETER G(AL9CR4_L,AL:CR;0)  2.98150E+02  -230750+16.094*T+9*GHSERAL#
  +4*GHSERCR#;   6.00000E+03   N REF8 !


 PHASE ALB12_ALPHA  %  2 1   12 !
    CONSTITUENT ALB12_ALPHA  :AL : B :  !

   PARAMETER G(ALB12_ALPHA,AL:B;0)  2.98150E+02  -198290.69+33.68638*T
  +GHSERAL#+12*GHSERBB#;   6.00000E+03   N REF44 !


 PHASE ALB12_BETA  %  2 1   12 !
    CONSTITUENT ALB12_BETA  :AL : B :  !

   PARAMETER G(ALB12_BETA,AL:B;0)  2.98150E+02  -75292.23-33.66376*T
  +GHSERAL#+12*GHSERBB#;   6.00000E+03   N REF44 !


 PHASE ALB2  %  2 1   2 !
    CONSTITUENT ALB2  :AL : B :  !

   PARAMETER G(ALB2,AL:B;0)  2.98150E+02  -85808.76+45.46923*T+GHSERAL#
  +2*GHSERBB#;   6.00000E+03   N REF44 !


 PHASE ALCR2  %  2 1   2 !
    CONSTITUENT ALCR2  :AL : CR :  !

   PARAMETER G(ALCR2,AL:CR;0)  2.98150E+02  -32700-8.79*T+GHSERAL#
  +2*GHSERCR#;   6.00000E+03   N REF8 !


 PHASE ALCULI_R  %  3 .55   .117   .333 !
    CONSTITUENT ALCULI_R  :AL : CU : LI :  !

   PARAMETER G(ALCULI_R,AL:CU:LI;0)  2.98150E+02  -20983+6*T+.55*GHSERAL#
  +.117*GHSERCU#+.333*GHSERLI#;   6.00000E+03   N REF119 !


 PHASE ALCULI_T1  %  3 .5   .25   .25 !
    CONSTITUENT ALCULI_T1  :AL : CU : LI :  !

   PARAMETER G(ALCULI_T1,AL:CU:LI;0)  2.98150E+02  -24560+6*T+.5*GHSERAL#
  +.25*GHSERCU#+.25*GHSERLI#;   6.00000E+03   N REF119 !


 PHASE ALCULI_T2  %  3 .57   .11   .32 !
    CONSTITUENT ALCULI_T2  :AL : CU : LI :  !

   PARAMETER G(ALCULI_T2,AL:CU:LI;0)  2.98150E+02  -20000+5.497*T
  +.57*GHSERAL#+.11*GHSERCU#+.32*GHSERLI#;   6.00000E+03   N REF119 !


 PHASE ALCULI_TB  %  3 .6   .32   .08 !
    CONSTITUENT ALCULI_TB  :AL : CU : LI :  !

   PARAMETER G(ALCULI_TB,AL:CU:LI;0)  2.98150E+02  -19918+4*T+.6*GHSERAL#
  +.32*GHSERCU#+.08*GHSERLI#;   6.00000E+03   N REF119 !


 PHASE ALCU_DELTA  %  2 2   3 !
    CONSTITUENT ALCU_DELTA  :AL : CU :  !

   PARAMETER G(ALCU_DELTA,AL:CU;0)  2.98150E+02  -106700+3*T+2*GHSERAL#
  +3*GHSERCU#;   6.00000E+03   N REF72 !


 PHASE ALCU_EPSILON  %  2 1   1 !
    CONSTITUENT ALCU_EPSILON  :AL,CU : CU :  !

   PARAMETER G(ALCU_EPSILON,AL:CU;0)  2.98150E+02  -36976+1.2*T+GHSERAL#
  +GHSERCU#;   6.00000E+03   N REF72 !
   PARAMETER G(ALCU_EPSILON,CU:CU;0)  2.98150E+02  +2*GBCCCU#;   6.00000E+03 
    N REF72 !
   PARAMETER G(ALCU_EPSILON,AL,CU:CU;0)  2.98150E+02  +7600-24*T;   
  6.00000E+03   N REF72 !
   PARAMETER G(ALCU_EPSILON,AL,CU:CU;1)  2.98150E+02  -72000;   6.00000E+03  
   N REF72 !


 PHASE ALCU_ETA  %  2 1   1 !
    CONSTITUENT ALCU_ETA  :AL,CU : CU :  !

   PARAMETER G(ALCU_ETA,AL:CU;0)  2.98150E+02  -40560+3.14*T+GHSERAL#
  +GHSERCU#;   6.00000E+03   N REF72 !
   PARAMETER G(ALCU_ETA,CU:CU;0)  2.98150E+02  +2*GBCCCU#;   6.00000E+03   N 
  REF72 !
   PARAMETER G(ALCU_ETA,AL,CU:CU;0)  2.98150E+02  -25740-20*T;   6.00000E+03 
    N REF72 !


 PHASE ALCU_PRIME  %  2 2   1 !
    CONSTITUENT ALCU_PRIME  :AL : CU :  !

   PARAMETER G(ALCU_PRIME,AL:CU;0)  2.98150E+02  -46500+6.5*T+2*GHSERAL#
  +GHSERCU#;   6.00000E+03   N REF72 !


 PHASE ALCU_THETA  %  2 2   1 !
    CONSTITUENT ALCU_THETA  :AL : AL,CU :  !

   PARAMETER G(ALCU_THETA,AL:AL;0)  2.98150E+02  +3*GBCCAL#;   6.00000E+03   
  N REF72 !
   PARAMETER G(ALCU_THETA,AL:CU;0)  2.98150E+02  -47406+6.75*T+2*GHSERAL#
  +GHSERCU#;   6.00000E+03   N REF72 !
   PARAMETER G(ALCU_THETA,AL:AL,CU;0)  2.98150E+02  2211;   6.00000E+03   N 
  REF72 !


 PHASE ALCU_ZETA  %  2 9   11 !
    CONSTITUENT ALCU_ZETA  :AL : CU :  !

   PARAMETER G(ALCU_ZETA,AL:CU;0)  2.98150E+02  -420000+18*T+9*GHSERAL#
  +11*GHSERCU#;   6.00000E+03   N REF72 !


 PHASE ALFESI_ALPHA  %  4 .6612   .19   .0496   .0992 !
    CONSTITUENT ALFESI_ALPHA  :AL : FE : SI : AL,SI :  !

   PARAMETER G(ALFESI_ALPHA,AL:FE:SI:AL;0)  2.98150E+02  -24920.609
  +5.4893676*T+.7604*GHSERAL#+.1901*GHSERFE#+.0496*GHSERSI#;   6.00000E+03   
  N REF121 !
   PARAMETER G(ALFESI_ALPHA,AL:FE:SI:SI;0)  2.98150E+02  -24920.609
  -420.31313+5.4893676*T+.6612*GHSERAL#+.1901*GHSERFE#+.1488*GHSERSI#;   
  6.00000E+03   N REF121 !


 PHASE ALFESI_BETA  %  3 14   3   3 !
    CONSTITUENT ALFESI_BETA  :AL : FE : SI :  !

   PARAMETER G(ALFESI_BETA,AL:FE:SI;0)  2.98150E+02  -391310.9+558.4756*T
  +14*GHSERAL#+3*GHSERFE#+3*GHSERSI#;   6.00000E+03   N REF121 !


 PHASE ALFESI_DELTA  %  3 .55   .15   .3 !
    CONSTITUENT ALFESI_DELTA  :AL : FE : SI :  !

   PARAMETER G(ALFESI_DELTA,AL:FE:SI;0)  2.98150E+02  -14431.105-2.9006199*T
  +.55*GHSERAL#+.15*GHSERFE#+.3*GHSERSI#;   6.00000E+03   N REF121 !


 PHASE ALFESI_GAMMA  %  3 3   1   1 !
    CONSTITUENT ALFESI_GAMMA  :AL : FE : SI :  !

   PARAMETER G(ALFESI_GAMMA,AL:FE:SI;0)  2.98150E+02  -116929.6+8.399833*T
  +3*GHSERAL#+GHSERFE#+GHSERSI#;   6.00000E+03   N REF121 !


 PHASE ALFESI_TAU1  %  3 2   2   1 !
    CONSTITUENT ALFESI_TAU1  :AL : FE : SI :  !

   PARAMETER G(ALFESI_TAU1,AL:FE:SI;0)  2.98150E+02  -153000+2*GHSERAL#
  +2*GHSERFE#+GHSERSI#;   6.00000E+03   N REF121 !


 PHASE ALFESI_TAU3  %  3 2   1   1 !
    CONSTITUENT ALFESI_TAU3  :AL : FE : SI :  !

   PARAMETER G(ALFESI_TAU3,AL:FE:SI;0)  2.98150E+02  -99325.65+2*GHSERAL#
  +GHSERFE#+GHSERSI#;   6.00000E+03   N REF121 !


 PHASE ALLI  %  2 1   1 !
    CONSTITUENT ALLI  :AL,LI,MG : LI,MG,VA :  !

   PARAMETER G(ALLI,AL:LI;0)  2.98150E+02  -41300+16.86*T+GHSERAL#+GHSERLI#; 
    6.00000E+03   N REF105 !
   PARAMETER G(ALLI,LI:LI;0)  2.98150E+02  +2*GHSERLI#;   6.00000E+03   N 
  REF105 !
   PARAMETER G(ALLI,MG:LI;0)  2.98150E+02  -9168+4.2*T+GBCCMG#+GHSERLI#;   
  6.00000E+03   N REF105 !
   PARAMETER G(ALLI,AL:MG;0)  2.98150E+02  +2486-1.75*T+GBCCAL#+GHSERLI#;   
  6.00000E+03   N REF11 !
   PARAMETER G(ALLI,LI:MG;0)  2.98150E+02  -9168+4.2*T+GBCCMG#+GHSERLI#;   
  6.00000E+03   N REF105 !
   PARAMETER G(ALLI,MG:MG;0)  2.98150E+02  +2*GBCCMG#;   6.00000E+03   N 
  REF11 !
   PARAMETER G(ALLI,AL:VA;0)  2.98150E+02  +24000+GHSERAL#;   6.00000E+03   
  N REF105 !
   PARAMETER G(ALLI,LI:VA;0)  2.98150E+02  +50000+GHSERLI#;   6.00000E+03   
  N REF105 !
   PARAMETER G(ALLI,MG:VA;0)  2.98150E+02  +50000+GHSERMG#;   6.00000E+03   
  N REF11 !
   PARAMETER G(ALLI,AL,LI:LI;0)  2.98150E+02  20000;   6.00000E+03   N 
  REF105 !
   PARAMETER G(ALLI,AL,LI:LI;1)  2.98150E+02  -26000;   6.00000E+03   N 
  REF105 !
   PARAMETER G(ALLI,AL,MG:LI;0)  2.98150E+02  +3300-2*T;   6.00000E+03   N 
  REF105 !
   PARAMETER G(ALLI,AL,MG:LI,MG;0)  2.98150E+02  -43460+60*T;   6.00000E+03  
   N REF105 !
   PARAMETER G(ALLI,AL:LI,MG;0)  2.98150E+02  -25000+10*T;   6.00000E+03   N 
  REF105 !
   PARAMETER G(ALLI,AL:LI,VA;0)  2.98150E+02  -24000+10*T;   6.00000E+03   N 
  REF105 !
   PARAMETER G(ALLI,AL,LI:VA;0)  2.98150E+02  2000;   6.00000E+03   N REF105 !


 PHASE ALLIMG_TAU  %  3 .53   .33   .14 !
    CONSTITUENT ALLIMG_TAU  :AL : LI : MG :  !

   PARAMETER G(ALLIMG_TAU,AL:LI:MG;0)  2.98150E+02  -15500+23.93*T-3*T*LN(T)
  +.53*GHSERAL#+.33*GHSERLI#+.14*GHSERMG#;   6.00000E+03   N REF105 !


 PHASE ALMGMN_T  %  3 18   3   2 !
    CONSTITUENT ALMGMN_T  :AL : MG : MN :  !

   PARAMETER G(ALMGMN_T,AL:MG:MN;0)  2.98150E+02  -206402+11.849833*T;   
  6.00000E+03   N REF126 !


 PHASE ALMG_BETA  %  2 .615   .385 !
    CONSTITUENT ALMG_BETA  :AL : LI,MG :  !

   PARAMETER G(ALMG_BETA,AL:LI;0)  2.98150E+02  -10750+5*T+.615*GHSERAL#
  +.385*GHSERLI#;   6.00000E+03   N REF105 !
   PARAMETER G(ALMG_BETA,AL:MG;0)  2.98150E+02  -1000-3.017*T+.615*GHSERAL#
  +.385*GHSERMG#;   6.00000E+03   N REF11 !
   PARAMETER G(ALMG_BETA,AL:LI,MG;0)  2.98150E+02  -4250;   6.00000E+03   N 
  REF105 !


 PHASE ALMG_DZETA  %  2 21   19 !
    CONSTITUENT ALMG_DZETA  :AL : MG :  !

   PARAMETER G(ALMG_DZETA,AL:MG;0)  2.98150E+02  -21040-163.76*T+21*GHSERAL#
  +19*GHSERMG#;   6.00000E+03   N REF11 !


 PHASE ALMG_UPSILON  %  2 14   11 !
    CONSTITUENT ALMG_UPSILON  :AL : MG :  !

   PARAMETER G(ALMG_UPSILON,AL:MG;0)  2.98150E+02  -9275-104*T+14*GHSERAL#
  +11*GHSERMG#;   6.00000E+03   N REF11 !


 PHASE ALMNSI_ALPHA  %  4 16   4   1   2 !
    CONSTITUENT ALMNSI_ALPHA  :AL : MN : SI : AL,SI :  !

   PARAMETER G(ALMNSI_ALPHA,AL:MN:SI:AL;0)  2.98150E+02  -250000+200*T
  -14.42*T*LN(T)+.0464*T**2+18*GHSERAL#+4*GHSERMN#+GHSERSI#;  2.00000E+03  N 
  REF115 !
   PARAMETER G(ALMNSI_ALPHA,AL:MN:SI:SI;0)  2.98150E+02  -500000+200*T
  -14.42*T*LN(T)+.0464*T**2+16*GHSERAL#+4*GHSERMN#+3*GHSERSI#;  2.00000E+03  
  N REF115 !


 PHASE ALMNSI_DELTA  %  3 2   1   3 !
    CONSTITUENT ALMNSI_DELTA  :AL : MN : SI :  !

   PARAMETER G(ALMNSI_DELTA,AL:MN:SI;0)  2.98150E+02  -75000-20*T+2*GHSERAL#
  +GHSERMN#+3*GHSERSI#;   6.00000E+03   N REF115 !


 PHASE ALMNSI_NBETA  %  3 7.5   2.5   3 !
    CONSTITUENT ALMNSI_NBETA  :AL : AL,SI : MN :  !

   PARAMETER G(ALMNSI_NBETA,AL:AL:MN;0)  2.98150E+02  -260000-745*T
  +10*GHSERAL#+3*GHSERMN#;   6.00000E+03   N REF115 !
   PARAMETER G(ALMNSI_NBETA,AL:SI:MN;0)  2.98150E+02  -230000-745*T
  +7.5*GHSERAL#+2.5*GHSERSI#+3*GHSERMN#;  2.00000E+03  N REF115 !


 PHASE ALN  %  2 1   1 !
    CONSTITUENT ALN  :AL : N :  !

   PARAMETER G(ALN,AL:N;0)  2.98150E+02  -338005.5+305.211*T
  -46.94867*T*LN(T)-.00189068*T**2+874528*T**(-1)+1.3756E-07*T**3;   
  6.00000E+03   N REF48 !


 PHASE ALND2  %  2 1   2 !
    CONSTITUENT ALND2  :AL : ND :  !

   PARAMETER G(ALND2,AL:ND;0)  2.98150E+02  -108540+20.64*T+GHSERAL#
  +2*GHSERND#;   6.00000E+03   N REF80 !


 PHASE ALPHA_TIMN  %  2 1   1 !
    CONSTITUENT ALPHA_TIMN  :MN : TI :  !

   PARAMETER G(ALPHA_TIMN,MN:TI;0)  2.98150E+02  -11478-4*T+GHSERMN#
  +GHSERTI#;   6.00000E+03   N REF72 !


 PHASE ALTI  %  2 1   1 !
    CONSTITUENT ALTI  :AL%,TI,V : AL,TI%,V :  !

   PARAMETER G(ALTI,AL:AL;0)  2.98150E+02  +2*GHSERAL#+1000;   6.00000E+03   N 
  REF13 !
   PARAMETER G(ALTI,TI:AL;0)  2.98150E+02  -79644+19.2*T+GHSERAL#+GHSERTI#;  
   6.00000E+03   N REF13 !
   PARAMETER G(ALTI,V:AL;0)  2.98150E+02  -112756+140.9629*T+GHSERAL#+GFCCV#;
     6.00000E+03   N REF13 !
   PARAMETER G(ALTI,AL:TI;0)  2.98150E+02  -79644+19.2*T+GHSERAL#+GHSERTI#;  
   6.00000E+03   N REF13 !
   PARAMETER G(ALTI,TI:TI;0)  2.98150E+02  +2*GFCCTI#;   6.00000E+03   N 
  REF13 !
   PARAMETER G(ALTI,V:TI;0)  2.98150E+02  +245018.5+GFCCTI#+GFCCV#;   
  6.00000E+03   N REF13 !
   PARAMETER G(ALTI,AL:V;0)  2.98150E+02  -112756+140.9629*T+GHSERAL#+GFCCV#;
     6.00000E+03   N REF13 !
   PARAMETER G(ALTI,TI:V;0)  2.98150E+02  +245018.5+GFCCTI#+GFCCV#;   
  6.00000E+03   N REF13 !
   PARAMETER G(ALTI,V:V;0)  2.98150E+02  +2*GFCCV#;   6.00000E+03   N REF13 !
   PARAMETER G(ALTI,AL,TI:AL;0)  2.98150E+02  -89892+44*T;   6.00000E+03   N 
  REF13 !
   PARAMETER G(ALTI,AL,TI:AL;1)  2.98150E+02  30000;   6.00000E+03   N REF13 !
   PARAMETER G(ALTI,AL,TI:AL;2)  2.98150E+02  20000;   6.00000E+03   N REF13 !
   PARAMETER G(ALTI,AL:AL,TI;0)  2.98150E+02  -89892+44*T;   6.00000E+03   N 
  REF13 !
   PARAMETER G(ALTI,AL:AL,TI;1)  2.98150E+02  30000;   6.00000E+03   N REF13 !
   PARAMETER G(ALTI,AL:AL,TI;2)  2.98150E+02  20000;   6.00000E+03   N REF13 !
   PARAMETER G(ALTI,TI:AL,TI;0)  2.98150E+02  -15134-2.36*T;   6.00000E+03   
  N REF13 !
   PARAMETER G(ALTI,AL,TI:TI;0)  2.98150E+02  -15134-2.36*T;   6.00000E+03   
  N REF13 !


 PHASE ALTI3  %  2 3   1 !
    CONSTITUENT ALTI3  :AL,TI%,V : AL%,TI,V :  !

   PARAMETER G(ALTI3,AL:AL;0)  2.98150E+02  +4*GHCPAL#;   6.00000E+03   N 
  REF13 !
   PARAMETER G(ALTI3,TI:AL;0)  2.98150E+02  -110080+23.88*T+GHSERAL#
  +3*GHSERTI#;   6.00000E+03   N REF13 !
   PARAMETER G(ALTI3,V:AL;0)  2.98150E+02  -112566.1+52.28308*T+GHCPAL#
  +3*GHCPV#;   6.00000E+03   N REF13 !
   PARAMETER G(ALTI3,AL:TI;0)  2.98150E+02  -99120+32.28*T+3*GHSERAL#
  +GHSERTI#;   6.00000E+03   N REF13 !
   PARAMETER G(ALTI3,TI:TI;0)  2.98150E+02  +4*GHSERTI#;   6.00000E+03   N 
  REF13 !
   PARAMETER G(ALTI3,V:TI;0)  2.98150E+02  +82314.05+GHSERTI#+3*GHSERV#;   
  6.00000E+03   N REF13 !
   PARAMETER G(ALTI3,AL:V;0)  2.98150E+02  -112566.1+52.28308*T+3*GHCPAL#
  +GHCPV#;   6.00000E+03   N REF13 !
   PARAMETER G(ALTI3,TI:V;0)  2.98150E+02  +82314.05+3*GHSERTI#+GHSERV#;   
  6.00000E+03   N REF13 !
   PARAMETER G(ALTI3,V:V;0)  2.98150E+02  +4*GHCPV#;   6.00000E+03   N REF13 !
   PARAMETER G(ALTI3,AL,TI:AL;0)  2.98150E+02  -297200+100*T;   6.00000E+03  
   N REF13 !
   PARAMETER G(ALTI3,AL:AL,TI;0)  2.98150E+02  -98968+33.3*T;   6.00000E+03  
   N REF13 !
   PARAMETER G(ALTI3,TI:AL,TI;0)  2.98150E+02  +10656-1.332*T;   6.00000E+03 
    N REF13 !
   PARAMETER G(ALTI3,AL,TI:TI;0)  2.98150E+02  +32000-4*T;   6.00000E+03   N 
  REF13 !
   PARAMETER G(ALTI3,TI,V:TI;0)  2.98150E+02  1E-05;   6.00000E+03   N REF13 !
   PARAMETER G(ALTI3,TI:TI,V;0)  2.98150E+02  1E-05;   6.00000E+03   N REF13 !


 PHASE ALY  %  2 1   1 !
    CONSTITUENT ALY  :AL : Y :  !

   PARAMETER G(ALY,AL:Y;0)  2.98150E+02  -173810+40.86834*T+GHSERAL#+GHSERY#;
    2.90000E+03  N REF52 !


 PHASE ALY2  %  2 1   2 !
    CONSTITUENT ALY2  :AL : Y :  !

   PARAMETER G(ALY2,AL:Y;0)  2.98150E+02  -190908+44.38629*T+GHSERAL#
  +2*GHSERY#;  2.90000E+03  N REF52 !


 PHASE ALZR  %  2 1   1 !
    CONSTITUENT ALZR  :AL : ZR :  !

   PARAMETER G(ALZR,AL:ZR;0)  2.98150E+02  -89000+17.0384*T+GHSERAL#
  +GHSERZR#;   6.00000E+03   N REF74 !


 PHASE ALZR2  %  2 1   2 !
    CONSTITUENT ALZR2  :AL : ZR :  !

   PARAMETER G(ALZR2,AL:ZR;0)  2.98150E+02  -100125+17.553*T+GHSERAL#
  +2*GHSERZR#;   6.00000E+03   N REF74 !


 PHASE ALZR3  %  2 1   3 !
    CONSTITUENT ALZR3  :AL : ZR :  !

   PARAMETER G(ALZR3,AL:ZR;0)  2.98150E+02  -108000+22.38*T+GHSERAL#
  +3*GHSERZR#;   6.00000E+03   N REF74 !


 PHASE AL_CEND1  %  2 1   1 !
    CONSTITUENT AL_CEND1  :AL : CE,ND :  !

   PARAMETER G(AL_CEND1,AL:CE;0)  2.98150E+02  -92000+33.90118*T+GHSERAL#
  +GHSERCE#;   6.00000E+03   N REF103 !
   PARAMETER G(AL_CEND1,AL:ND;0)  2.98150E+02  -99880+20.4*T+GHSERAL#
  +GHSERND#;   6.00000E+03   N REF80 !


 PHASE ALCEND3  %  2 1   3 !
    CONSTITUENT ALCEND3  :AL : CE,ND :  !

   PARAMETER G(ALCEND3,AL:CE;0)  2.98150E+02  -108000+41.3726*T+GHSERAL#
  +3*GHSERCE#;   6.00000E+03   N REF103 !
   PARAMETER G(ALCEND3,AL:ND;0)  2.98150E+02  -108840+19.52*T+GHSERAL#
  +3*GHSERND#;   6.00000E+03   N REF80 !


 PHASE B2TI  %  2 2   1 !
    CONSTITUENT B2TI  :B : TI :  !

   PARAMETER G(B2TI,B:TI;0)  2.98150E+02  -318253.47-2.5557*T
  +.799221*T*LN(T)+.002843367*T**2+2*GHSERBB#+GHSERTI#;   6.00000E+03   N 
  REF89 !


 PHASE B3SI  %  3 6   2   6 !
    CONSTITUENT B3SI  :B : SI : B,SI :  !

   PARAMETER G(B3SI,B:SI:B;0)  2.98150E+02  +112000+12*GHSERBB#+2*GHSERSI#;  
   6.00000E+03   N REF58 !
   PARAMETER G(B3SI,B:SI:SI;0)  2.98150E+02  +1120000+6*GHSERBB#+8*GHSERSI#; 
    6.00000E+03   N REF58 !
   PARAMETER G(B3SI,B:SI:B,SI;0)  2.98150E+02  -2400475+240.0475*T;   
  6.00000E+03   N REF58 !


 PHASE B4C  %  2 12   1 !
    CONSTITUENT B4C  :B : B4,C2B,C2SI,C3 :  !

   PARAMETER G(B4C,B:B4;0)  2.98150E+02  +85617.28+1.82192*T+16*GHSERBB#;   
  6.00000E+03   N REF54 !
   PARAMETER G(B4C,B:C2B;0)  2.98150E+02  -190446-25.02645*T+14*GHSERBB#
  +GHSERCC#;   6.00000E+03   N REF54 !
   PARAMETER G(B4C,B:C2SI;0) 298.15 UN_ASS; 300 N REF0 !
   PARAMETER G(B4C,B:C3;0)  2.98150E+02  -221960.55-21.50175*T+12*GHSERBB#
  +3*GHSERCC#;   6.00000E+03   N REF54 !
   PARAMETER G(B4C,B:B4,C2B;0)  2.98150E+02  -130000-2*T;   6.00000E+03   N 
  REF54 !
   PARAMETER G(B4C,B:C2B,C3;0)  2.98150E+02  -30000+9*T;   6.00000E+03   N 
  REF54 !


 PHASE B4TI3  %  2 4   3 !
    CONSTITUENT B4TI3  :B : TI :  !

   PARAMETER G(B4TI3,B:TI;0)  2.98150E+02  -660745.8+4.3472923*T
  +2.162216*T*LN(T)+4*GHSERBB#+3*GHSERTI#;   6.00000E+03   N REF89 !


 PHASE B6SI  %  3 210   23   48 !
    CONSTITUENT B6SI  :B : SI : B,SI :  !

   PARAMETER G(B6SI,B:SI:B;0)  2.98150E+02  +729824.4-72.98244*T
  +258*GHSERBB#+23*GHSERSI#;   6.00000E+03   N REF58 !
   PARAMETER G(B6SI,B:SI:SI;0)  2.98150E+02  +5454560-545.456*T+210*GHSERBB#
  +71*GHSERSI#;   6.00000E+03   N REF58 !
   PARAMETER G(B6SI,B:SI:B,SI;0)  2.98150E+02  -15715630+1571.563*T;   
  6.00000E+03   N REF58 !


 TYPE_DEFINITION & GES A_P_D BCC_A2 MAGNETIC  -1.0    4.00000E-01 !
 PHASE BCC_A2  %&  2 1   3 !
    CONSTITUENT BCC_A2  :AL,CE,CR%,CU,FE%,LI,MG,MN,ND,SI,SN,TI%,V%,Y%,ZN,ZR% 
    : B,C,N,VA% :  !

   PARAMETER G(BCC_A2,AL:B;0) 298.15 UN_ASS; 300 N REF0 !
   PARAMETER G(BCC_A2,CE:B;0) 298.15 UN_ASS; 300 N REF0 !
   PARAMETER G(BCC_A2,CR:B;0) 298.15 UN_ASS; 300 N REF0 !
   PARAMETER G(BCC_A2,CU:B;0) 298.15 UN_ASS; 300 N REF0 !
   PARAMETER G(BCC_A2,FE:B;0) 298.15 UN_ASS; 300 N REF0 !
   PARAMETER G(BCC_A2,LI:B;0) 298.15 UN_ASS; 300 N REF0 !
   PARAMETER G(BCC_A2,MG:B;0) 298.15 UN_ASS; 300 N REF0 !
   PARAMETER G(BCC_A2,MN:B;0) 298.15 UN_ASS; 300 N REF0 !
   PARAMETER G(BCC_A2,ND:B;0) 298.15 UN_ASS; 300 N REF0 !
   PARAMETER G(BCC_A2,SI:B;0) 298.15 UN_ASS; 300 N REF0 !
   PARAMETER G(BCC_A2,SN:B;0) 298.15 UN_ASS; 300 N REF0 !
   PARAMETER G(BCC_A2,TI:B;0)  2.98150E+02  -200000+14*T+GHSERTI#+3*GHSERBB#;
     6.00000E+03   N REF89 !
   PARAMETER G(BCC_A2,V:B;0) 298.15 UN_ASS; 300 N REF0 !
   PARAMETER G(BCC_A2,Y:B;0) 298.15 UN_ASS; 300 N REF0 !
   PARAMETER G(BCC_A2,ZN:B;0) 298.15 UN_ASS; 300 N REF0 !
   PARAMETER G(BCC_A2,ZR:B;0) 298.15 UN_ASS; 300 N REF0 !
   PARAMETER G(BCC_A2,AL:C;0) 298.15 UN_ASS; 300 N REF0 !
   PARAMETER G(BCC_A2,CE:C;0) 298.15 UN_ASS; 300 N REF0 !
   PARAMETER G(BCC_A2,CR:C;0) 298.15 UN_ASS; 300 N REF0 !
   PARAMETER G(BCC_A2,CU:C;0) 298.15 UN_ASS; 300 N REF0 !
   PARAMETER G(BCC_A2,FE:C;0) 298.15 UN_ASS; 300 N REF0 !
   PARAMETER G(BCC_A2,LI:C;0) 298.15 UN_ASS; 300 N REF0 !
   PARAMETER G(BCC_A2,MG:C;0) 298.15 UN_ASS; 300 N REF0 !
   PARAMETER G(BCC_A2,MN:C;0) 298.15 UN_ASS; 300 N REF0 !
   PARAMETER G(BCC_A2,ND:C;0) 298.15 UN_ASS; 300 N REF0 !
   PARAMETER G(BCC_A2,SI:C;0) 298.15 UN_ASS; 300 N REF0 !
   PARAMETER G(BCC_A2,SN:C;0) 298.15 UN_ASS; 300 N REF0 !
   PARAMETER G(BCC_A2,TI:C;0)  2.98150E+02  +2295533+GHSERTIC#+2*GHSERCC#;   
  6.00000E+03   N REF111 !
   PARAMETER G(BCC_A2,V:C;0) 298.15 UN_ASS; 300 N REF0 !
   PARAMETER G(BCC_A2,Y:C;0) 298.15 UN_ASS; 300 N REF0 !
   PARAMETER G(BCC_A2,ZN:C;0) 298.15 UN_ASS; 300 N REF0 !
   PARAMETER G(BCC_A2,ZR:C;0) 298.15 UN_ASS; 300 N REF0 !
   PARAMETER G(BCC_A2,AL:N;0) 298.15 UN_ASS; 300 N REF0 !
   PARAMETER G(BCC_A2,CE:N;0) 298.15 UN_ASS; 300 N REF0 !
   PARAMETER G(BCC_A2,CR:N;0) 298.15 UN_ASS; 300 N REF0 !
   PARAMETER G(BCC_A2,CU:N;0) 298.15 UN_ASS; 300 N REF0 !
   PARAMETER G(BCC_A2,FE:N;0) 298.15 UN_ASS; 300 N REF0 !
   PARAMETER G(BCC_A2,LI:N;0) 298.15 UN_ASS; 300 N REF0 !
   PARAMETER G(BCC_A2,MG:N;0) 298.15 UN_ASS; 300 N REF0 !
   PARAMETER G(BCC_A2,MN:N;0) 298.15 UN_ASS; 300 N REF0 !
   PARAMETER G(BCC_A2,ND:N;0) 298.15 UN_ASS; 300 N REF0 !
   PARAMETER G(BCC_A2,SI:N;0) 298.15 UN_ASS; 300 N REF0 !
   PARAMETER G(BCC_A2,SN:N;0) 298.15 UN_ASS; 300 N REF0 !
   PARAMETER G(BCC_A2,TI:N;0)  2.98150E+02  +1561293+118.04*T+GHSERTIN#
  +2*GHSERNN#;   6.00000E+03   N REF111 !
   PARAMETER G(BCC_A2,V:N;0) 298.15 UN_ASS; 300 N REF0 !
   PARAMETER G(BCC_A2,Y:N;0) 298.15 UN_ASS; 300 N REF0 !
   PARAMETER G(BCC_A2,ZN:N;0) 298.15 UN_ASS; 300 N REF0 !
   PARAMETER G(BCC_A2,ZR:N;0) 298.15 UN_ASS; 300 N REF0 !
   PARAMETER G(BCC_A2,AL:VA;0)  2.98150E+02  +10083-4.813*T+GHSERAL#;   
  6.00000E+03   N REF1 !
   PARAMETER G(BCC_A2,CE:VA;0)  2.98150E+02  -1354.69-5.21501*T
  -7.7305867*T*LN(T)-.029098402*T**2+4.784299E-06*T**3-196303*T**(-1);  
  1.00000E+03  Y
   -12101.106+187.449688*T-37.6142*T*LN(T);  1.07200E+03  Y
   -11950.375+186.333811*T-37.4627992*T*LN(T)-5.7145E-05*T**2+2.348E-09*T**3
  -25897*T**(-11);  6.00000E+03  N REF1 !
   PARAMETER G(BCC_A2,CR:VA;0)  2.98150E+02  +GHSERCR#;   6.00000E+03   N 
  REF1 !
   PARAMETER TC(BCC_A2,CR:VA;0)  2.98150E+02  -311.5;   6.00000E+03   N REF1 !
   PARAMETER BMAGN(BCC_A2,CR:VA;0)  2.98150E+02  -.008;   6.00000E+03   N 
  REF1 !
   PARAMETER G(BCC_A2,CU:VA;0)  2.98150E+02  +GBCCCU#;   6.00000E+03   N 
  REF1 !
   PARAMETER G(BCC_A2,FE:VA;0)  2.98150E+02  +GHSERFE#;   6.00000E+03   N 
  REF1 !
   PARAMETER TC(BCC_A2,FE:VA;0)  2.98150E+02  1043;   6.00000E+03   N REF1 !
   PARAMETER BMAGN(BCC_A2,FE:VA;0)  2.98150E+02  2.22;   6.00000E+03   N 
  REF1 !
   PARAMETER G(BCC_A2,LI:VA;0)  2.98150E+02  +GHSERLI#;   6.00000E+03   N 
  REF1 !
   PARAMETER G(BCC_A2,MG:VA;0)  2.98150E+02  +3100-2.1*T+GHSERMG#;   
  6.00000E+03   N REF1 !
   PARAMETER G(BCC_A2,MN:VA;0)  2.98150E+02  -3235.3+127.85*T-23.7*T*LN(T)
  -.00744271*T**2+60000*T**(-1);  1.51900E+03  Y
   -23188.83+307.7043*T-48*T*LN(T)+1.265152E+30*T**(-9);  6.00000E+03  N 
  REF1 !
   PARAMETER TC(BCC_A2,MN:VA;0)  2.98150E+02  -580;   6.00000E+03   N REF1 !
   PARAMETER BMAGN(BCC_A2,MN:VA;0)  2.98150E+02  -.27;   6.00000E+03   N 
  REF1 !
   PARAMETER G(BCC_A2,ND:VA;0)  2.98150E+02  -6965.635+110.556109*T
  -27.0858*T*LN(T)+5.56125E-04*T**2-2.6923E-06*T**3+34887*T**(-1);  
  4.00000E+02  Y
   +7312.2-153.033976*T+14.9956777*T*LN(T)-.050479*T**2+7.287217E-06*T**3
  -831810*T**(-1);  1.12800E+03  Y
   -18030.266+239.677322*T-44.5596*T*LN(T);  1.28900E+03  Y
   +334513.017-2363.9199*T+311.409193*T*LN(T)-.156030778*T**2
  +1.2408421E-05*T**3-64319604*T**(-1);  1.80000E+03  N REF1 !
   PARAMETER G(BCC_A2,SI:VA;0)  2.98150E+02  +47000-22.5*T+GHSERSI#;   
  6.00000E+03   N REF1 !
   PARAMETER G(BCC_A2,SN:VA;0)  2.98150E+02  +4400-6*T+GHSERSN#;  
  3.00000E+03  N REF1 !
   PARAMETER G(BCC_A2,TI:VA;0)  2.98150E+02  -1272.064+134.71418*T
  -25.5768*T*LN(T)-6.63845E-04*T**2-2.78803E-07*T**3+7208*T**(-1);  
  1.15500E+03  Y
   +6667.385+105.366379*T-22.3771*T*LN(T)+.00121707*T**2-8.4534E-07*T**3
  -2002750*T**(-1);  1.94100E+03  Y
   +26483.26-182.426471*T+19.0900905*T*LN(T)-.02200832*T**2
  +1.228863E-06*T**3+1400501*T**(-1);  4.00000E+03  N REF1 !
   PARAMETER G(BCC_A2,V:VA;0)  2.98150E+02  +GHSERV#;   6.00000E+03   N REF1 !
   PARAMETER G(BCC_A2,Y:VA;0)  2.98150E+02  -1861.198+97.522398*T
  -20.940576*T*LN(T)-.007995833*T**2+7.58716E-07*T**3-54349*T**(-1);  
  1.75200E+03  Y
   -10207.724+195.741984*T-35.0201*T*LN(T);  1.79900E+03  Y
   +104813.954-386.167564*T+39.8075986*T*LN(T);  3.70000E+03  N REF1 !
   PARAMETER G(BCC_A2,ZN:VA;0)  2.98150E+02  +2886.96-2.5104*T+GHSERZN#;   
  6.00000E+03   N REF1 !
   PARAMETER G(BCC_A2,ZR:VA;0)  2.98150E+02  +7302.056-.70335*T
  -1.445606*T*LN(T)+.004037826*T**2-9.7289735E-09*T**3-7.6142894E-11*T**4
  -9737*T**(-1)+GHSERZR#;  2.12800E+03  Y
   -4620.034+1.55998*T+1.41035E+32*T**(-9);  6.00000E+03  N REF1 !
   PARAMETER G(BCC_A2,TI:B,VA;0)  2.98150E+02  -260162.96+156.48207*T;   
  6.00000E+03   N REF89 !
   PARAMETER G(BCC_A2,TI:C,VA;0)  2.98150E+02  -2590609;   6.00000E+03   N 
  REF111 !
   PARAMETER G(BCC_A2,TI:N,VA;0)  2.98150E+02  -2140513;   6.00000E+03   N 
  REF111 !
   PARAMETER G(BCC_A2,AL,CE:VA;0)  2.98150E+02  +80*T;   6.00000E+03   N 
  REF129 !
   PARAMETER G(BCC_A2,AL,CR:VA;0)  2.98150E+02  -54900+10*T;   6.00000E+03   
  N REF8 !
   PARAMETER G(BCC_A2,AL,CU:VA;0)  2.98150E+02  -73554+4*T;   6.00000E+03   
  N REF72 !
   PARAMETER G(BCC_A2,AL,CU:VA;1)  2.98150E+02  +51500-11.84*T;   
  6.00000E+03   N REF72 !
   PARAMETER G(BCC_A2,AL,LI:VA;0)  2.98150E+02  -27000+8*T;   6.00000E+03   
  N REF105 !
   PARAMETER G(BCC_A2,AL,LI:VA;1)  2.98150E+02  1E-06;   6.00000E+03   N 
  REF105 !
   PARAMETER G(BCC_A2,AL,LI:VA;2)  2.98150E+02  3000;   6.00000E+03   N 
  REF105 !
   PARAMETER G(BCC_A2,AL,LI,MG:VA;0)  2.98150E+02  -71200+50*T;   
  6.00000E+03   N REF105 !
   PARAMETER G(BCC_A2,AL,MG:VA;0)  2.98150E+02  +4971-3.5*T;   6.00000E+03   
  N REF11 !
   PARAMETER G(BCC_A2,AL,MG:VA;1)  2.98150E+02  +900+.423*T;   6.00000E+03   
  N REF11 !
   PARAMETER G(BCC_A2,AL,MG:VA;2)  2.98150E+02  950;   6.00000E+03   N REF11 !
   PARAMETER G(BCC_A2,AL,MN:VA;0)  2.98150E+02  -120077+52.851*T;   
  6.00000E+03   N REF23 !
   PARAMETER G(BCC_A2,AL,MN:VA;1)  2.98150E+02  -40652+29.2764*T;   
  6.00000E+03   N REF23 !
   PARAMETER G(BCC_A2,AL,TI:VA;0)  2.98150E+02  -128500+39*T;   6.00000E+03  
   N REF13 !
   PARAMETER G(BCC_A2,AL,TI:VA;1)  2.98150E+02  6000;   6.00000E+03   N 
  REF13 !
   PARAMETER G(BCC_A2,AL,TI:VA;2)  2.98150E+02  21200;   6.00000E+03   N 
  REF13 !
   PARAMETER G(BCC_A2,AL,TI,V:VA;0)  2.98150E+02  32045.963;   6.00000E+03   
  N REF127 !
   PARAMETER G(BCC_A2,AL,V:VA;0)  2.98150E+02  -95000+20*T;   6.00000E+03   
  N REF13 !
   PARAMETER G(BCC_A2,AL,V:VA;1)  2.98150E+02  -6000;   6.00000E+03   N 
  REF13 !
   PARAMETER G(BCC_A2,AL,Y:VA;0)  2.98150E+02  +90*T;   6.00000E+03   N 
  REF52 !
   PARAMETER G(BCC_A2,AL,ZR:VA;0)  2.98150E+02  -122300+32*T;   6.00000E+03  
   N REF74 !
   PARAMETER G(BCC_A2,AL,ZR:VA;1)  2.98150E+02  -11000;   6.00000E+03   N 
  REF74 !
   PARAMETER G(BCC_A2,AL,ZR:VA;2)  2.98150E+02  15000;   6.00000E+03   N 
  REF74 !
   PARAMETER G(BCC_A2,CE,MG:VA;0)  2.98150E+02  -27000+3.3*T;   6.00000E+03  
   N REF103 !
   PARAMETER G(BCC_A2,CE,MG:VA;1)  2.98150E+02  +25338.56-11.86885*T;   
  6.00000E+03   N REF103 !
   PARAMETER G(BCC_A2,CE,MG:VA;2)  2.98150E+02  -15106.9;   6.00000E+03   N 
  REF103 !
   PARAMETER G(BCC_A2,CR,CU:VA;0)  2.98150E+02  77107.48;   6.00000E+03   N 
  REF96 !
   PARAMETER G(BCC_A2,CR,MG:VA;0)  2.98150E+02  +80*T;   6.00000E+03   N 
  REF83 !
   PARAMETER G(BCC_A2,CR,MN:VA;0)  2.98150E+02  -20328+18.7339*T;   
  6.00000E+03   N REF2 !
   PARAMETER G(BCC_A2,CR,MN:VA;1)  2.98150E+02  -9162+4.4183*T;   
  6.00000E+03   N REF2 !
   PARAMETER TC(BCC_A2,CR,MN:VA;0)  2.98150E+02  -1325;   6.00000E+03   N 
  REF2 !
   PARAMETER TC(BCC_A2,CR,MN:VA;2)  2.98150E+02  -1133;   6.00000E+03   N 
  REF2 !
   PARAMETER TC(BCC_A2,CR,MN:VA;4)  2.98150E+02  -10294;   6.00000E+03   N 
  REF2 !
   PARAMETER TC(BCC_A2,CR,MN:VA;6)  2.98150E+02  26706;   6.00000E+03   N 
  REF2 !
   PARAMETER TC(BCC_A2,CR,MN:VA;8)  2.98150E+02  -28117;   6.00000E+03   N 
  REF2 !
   PARAMETER BMAGN(BCC_A2,CR,MN:VA;0)  2.98150E+02  .48643;   6.00000E+03   
  N REF2 !
   PARAMETER BMAGN(BCC_A2,CR,MN:VA;2)  2.98150E+02  -.72035;   6.00000E+03   
  N REF2 !
   PARAMETER BMAGN(BCC_A2,CR,MN:VA;4)  2.98150E+02  -1.93265;   6.00000E+03  
   N REF2 !
   PARAMETER G(BCC_A2,CR,SI:VA;0)  2.98150E+02  -104537.94+10.69527*T;   
  6.00000E+03   N REF91 !
   PARAMETER G(BCC_A2,CR,SI:VA;1)  2.98150E+02  -47614.7+12.17363*T;   
  6.00000E+03   N REF91 !
   PARAMETER G(BCC_A2,CR,TI:VA;0)  2.98150E+02  19100;   6.00000E+03   N 
  REF72 !
   PARAMETER G(BCC_A2,CR,TI:VA;1)  2.98150E+02  5500;   6.00000E+03   N 
  REF72 !
   PARAMETER G(BCC_A2,CR,TI:VA;2)  2.98150E+02  1750;   6.00000E+03   N 
  REF72 !
   PARAMETER G(BCC_A2,CR,ZN:VA;0)  2.98150E+02  +80*T;   6.00000E+03   N 
  REF83 !
   PARAMETER G(BCC_A2,CR,ZR:VA;0)  2.98150E+02  +16555.47+4.92028*T;   
  6.00000E+03   N REF98 !
   PARAMETER G(BCC_A2,CR,ZR:VA;1)  2.98150E+02  11365.57;   6.00000E+03   N 
  REF98 !
   PARAMETER G(BCC_A2,CU,FE:VA;0)  2.98150E+02  +39257.976-4.1498304*T;   
  6.00000E+03   N REF85 !
   PARAMETER G(BCC_A2,CU,LI:VA;0)  2.98150E+02  50000;   6.00000E+03   N 
  REF74 !
   PARAMETER G(BCC_A2,CU,MG:VA;0)  2.98150E+02  20000;   6.00000E+03   N 
  REF20 !
   PARAMETER G(BCC_A2,CU,ZR:VA;0)  2.98150E+02  -7381.13;   6.00000E+03   N 
  REF125 !
   PARAMETER G(BCC_A2,FE,MG:VA;0)  2.98150E+02  65700;   6.00000E+03   N 
  REF29 !
   PARAMETER G(BCC_A2,FE,MN:VA;0)  2.98150E+02  -2759+1.237*T;   6.00000E+03 
    N REF6 !
   PARAMETER TC(BCC_A2,FE,MN:VA;0)  2.98150E+02  123;   6.00000E+03   N REF6 !
   PARAMETER G(BCC_A2,LI,MG:VA;0)  2.98150E+02  -18335+8.49*T;   6.00000E+03 
    N REF105 !
   PARAMETER G(BCC_A2,LI,MG:VA;1)  2.98150E+02  3481;   6.00000E+03   N 
  REF105 !
   PARAMETER G(BCC_A2,LI,MG:VA;2)  2.98150E+02  +2658-.114*T;   6.00000E+03  
   N REF105 !
   PARAMETER G(BCC_A2,LI,ZR:VA;0)  2.98150E+02  100000;   6.00000E+03   N 
  REF74 !
   PARAMETER G(BCC_A2,MG,MN:VA;0)  2.98150E+02  70000;   6.00000E+03   N 
  REF29 !
   PARAMETER G(BCC_A2,MG,Y:VA;0)  2.98150E+02  -38570+15*T;   6.00000E+03   
  N REF64 !
   PARAMETER G(BCC_A2,MG,Y:VA;1)  2.98150E+02  -8204.21;   6.00000E+03   N 
  REF64 !
   PARAMETER G(BCC_A2,MG,ZR:VA;0)  2.98150E+02  +5720.44+50.11642*T;   
  6.00000E+03   N REF68 !
   PARAMETER G(BCC_A2,MN,SI:VA;0)  2.98150E+02  -89620.7+2.94097*T;   
  6.00000E+03   N REF29 !
   PARAMETER G(BCC_A2,MN,SI:VA;1)  2.98150E+02  -7500;   6.00000E+03   N 
  REF29 !
   PARAMETER G(BCC_A2,MN,TI:VA;0)  2.98150E+02  -23200+20*T;   6.00000E+03   
  N REF72 !
   PARAMETER G(BCC_A2,MN,TI:VA;1)  2.98150E+02  -1000;   6.00000E+03   N 
  REF72 !
   PARAMETER G(BCC_A2,SI,TI:VA;0)  2.98150E+02  -275629.1+42.5094*T;   
  6.00000E+03   N REF123 !
   PARAMETER G(BCC_A2,SI,TI:VA;1)  2.98150E+02  +25025.35-2.00203*T;   
  6.00000E+03   N REF123 !
   PARAMETER G(BCC_A2,SI,TI:VA;2)  2.98150E+02  +83940.65-6.71526*T;   
  6.00000E+03   N REF123 !
   PARAMETER G(BCC_A2,SI,V:VA;0)  2.98150E+02  -164505+30.1*T;   6.00000E+03 
    N REF117 !
   PARAMETER G(BCC_A2,SI,V:VA;1)  2.98150E+02  37000;   6.00000E+03   N 
  REF117 !
   PARAMETER G(BCC_A2,SI,V:VA;2)  2.98150E+02  20000;   6.00000E+03   N 
  REF117 !
   PARAMETER G(BCC_A2,SI,Y:VA;0)  2.98150E+02  +80*T;   6.00000E+03   N 
  REF66 !
   PARAMETER G(BCC_A2,SI,ZR:VA;0)  2.98150E+02  +80*T;   6.00000E+03   N 
  REF100 !
   PARAMETER G(BCC_A2,SN,TI:VA;0)  2.98150E+02  -115000+6.77583*T;  
  3.00000E+03  N REF39 !
   PARAMETER G(BCC_A2,SN,TI:VA;1)  2.98150E+02  +45000+1.58018*T;  
  3.00000E+03  N REF39 !
   PARAMETER G(BCC_A2,TI,V:VA;0)  2.98150E+02  +10500-1.5*T;   6.00000E+03   
  N REF13 !
   PARAMETER G(BCC_A2,TI,V:VA;1)  2.98150E+02  2000;   6.00000E+03   N REF13 !
   PARAMETER G(BCC_A2,TI,V:VA;2)  2.98150E+02  1000;   6.00000E+03   N REF13 !


 TYPE_DEFINITION ' GES A_P_D BCC_B2 MAGNETIC  -1.0    4.00000E-01 !
 PHASE BCC_B2  %'  2 .5   .5 !
    CONSTITUENT BCC_B2  :AL,CU,FE,SI,ZN : AL,CU,FE,SI,ZN :  !

   PARAMETER G(BCC_B2,AL:AL;0)  2.98150E+02  +GBCCAL#;   6.00000E+03   N 
  REF1 !
   PARAMETER G(BCC_B2,CU:AL;0) 298.15 UN_ASS; 300 N REF0 !
   PARAMETER G(BCC_B2,FE:AL;0)  2.98150E+02  -2*ALFEW1#+.5*GHSERFE#
  +.5*GBCCAL#+LALFEB0#;   6.00000E+03   N REF76 !
   PARAMETER TC(BCC_B2,FE:AL;0)  2.98150E+02  521.5;   6.00000E+03   N REF76 !
   PARAMETER BMAGN(BCC_B2,FE:AL;0)  2.98150E+02  1.11;   6.00000E+03   N 
  REF76 !
   PARAMETER G(BCC_B2,SI:AL;0) 298.15 UN_ASS; 300 N REF0 !
   PARAMETER G(BCC_B2,ZN:AL;0) 298.15 UN_ASS; 300 N REF0 !
   PARAMETER G(BCC_B2,AL:CU;0) 298.15 UN_ASS; 300 N REF0 !
   PARAMETER G(BCC_B2,CU:CU;0)  2.98150E+02  +GBCCCU#;   6.00000E+03   N 
  REF70 !
   PARAMETER G(BCC_B2,FE:CU;0) 298.15 UN_ASS; 300 N REF0 !
   PARAMETER G(BCC_B2,SI:CU;0) 298.15 UN_ASS; 300 N REF0 !
   PARAMETER G(BCC_B2,ZN:CU;0)  2.98150E+02  +.25*CUZNL0#+CUZNP1#+.5*GBCCCU#
  +.5*GBCCZN#;   6.00000E+03   N REF70 !
   PARAMETER G(BCC_B2,AL:FE;0)  2.98150E+02  -2*ALFEW1#+.5*GHSERFE#
  +.5*GBCCAL#+LALFEB0#;   6.00000E+03   N REF76 !
   PARAMETER TC(BCC_B2,AL:FE;0)  2.98150E+02  521.5;   6.00000E+03   N REF76 !
   PARAMETER BMAGN(BCC_B2,AL:FE;0)  2.98150E+02  1.11;   6.00000E+03   N 
  REF76 !
   PARAMETER G(BCC_B2,CU:FE;0) 298.15 UN_ASS; 300 N REF0 !
   PARAMETER G(BCC_B2,FE:FE;0)  2.98150E+02  +GHSERFE#;   6.00000E+03   N 
  REF1 !
   PARAMETER TC(BCC_B2,FE:FE;0)  2.98150E+02  1043;   6.00000E+03   N REF1 !
   PARAMETER BMAGN(BCC_B2,FE:FE;0)  2.98150E+02  2.22;   6.00000E+03   N 
  REF1 !
   PARAMETER G(BCC_B2,SI:FE;0)  2.98150E+02  -2*FESIW1#+.5*GHSERFE#
  +.5*GBCCSI#+FESIL0#;   6.00000E+03   N REF26 !
   PARAMETER TC(BCC_B2,SI:FE;0)  2.98150E+02  521.5;   6.00000E+03   N REF26 !
   PARAMETER BMAGN(BCC_B2,SI:FE;0)  2.98150E+02  1.11;   6.00000E+03   N 
  REF26 !
   PARAMETER G(BCC_B2,ZN:FE;0) 298.15 UN_ASS; 300 N REF0 !
   PARAMETER G(BCC_B2,AL:SI;0) 298.15 UN_ASS; 300 N REF0 !
   PARAMETER G(BCC_B2,CU:SI;0) 298.15 UN_ASS; 300 N REF0 !
   PARAMETER G(BCC_B2,FE:SI;0)  2.98150E+02  -2*FESIW1#+.5*GHSERFE#
  +.5*GBCCSI#+FESIL0#;   6.00000E+03   N REF26 !
   PARAMETER TC(BCC_B2,FE:SI;0)  2.98150E+02  521.5;   6.00000E+03   N REF26 !
   PARAMETER BMAGN(BCC_B2,FE:SI;0)  2.98150E+02  1.11;   6.00000E+03   N 
  REF26 !
   PARAMETER G(BCC_B2,SI:SI;0)  2.98150E+02  +GBCCSI#;   6.00000E+03   N 
  REF1 !
   PARAMETER G(BCC_B2,ZN:SI;0) 298.15 UN_ASS; 300 N REF0 !
   PARAMETER G(BCC_B2,AL:ZN;0) 298.15 UN_ASS; 300 N REF0 !
   PARAMETER G(BCC_B2,CU:ZN;0)  2.98150E+02  +.25*CUZNL0#+CUZNP1#+.5*GBCCCU#
  +.5*GBCCZN#;   6.00000E+03   N REF70 !
   PARAMETER G(BCC_B2,FE:ZN;0) 298.15 UN_ASS; 300 N REF0 !
   PARAMETER G(BCC_B2,SI:ZN;0) 298.15 UN_ASS; 300 N REF0 !
   PARAMETER G(BCC_B2,ZN:ZN;0)  2.98150E+02  +GBCCZN#;   6.00000E+03   N 
  REF70 !
   PARAMETER G(BCC_B2,AL,FE:AL;0)  2.98150E+02  +LALFEB0#+3*LALFEB1#;   
  6.00000E+03   N REF76 !
   PARAMETER G(BCC_B2,AL,FE:AL;1)  2.98150E+02  +LALFEB1#;   6.00000E+03   N 
  REF76 !
   PARAMETER TC(BCC_B2,AL,FE:AL;0)  2.98150E+02  189;   6.00000E+03   N 
  REF76 !
   PARAMETER TC(BCC_B2,AL,FE:AL;1)  2.98150E+02  63;   6.00000E+03   N REF76 !
   PARAMETER G(BCC_B2,AL:AL,FE;0)  2.98150E+02  +LALFEB0#+3*LALFEB1#;   
  6.00000E+03   N REF76 !
   PARAMETER G(BCC_B2,AL:AL,FE;1)  2.98150E+02  +LALFEB1#;   6.00000E+03   N 
  REF76 !
   PARAMETER TC(BCC_B2,AL:AL,FE;0)  2.98150E+02  189;   6.00000E+03   N 
  REF76 !
   PARAMETER TC(BCC_B2,AL:AL,FE;1)  2.98150E+02  63;   6.00000E+03   N REF76 !
   PARAMETER G(BCC_B2,FE:AL,FE;0)  2.98150E+02  +LALFEB0#-3*LALFEB1#;   
  6.00000E+03   N REF76 !
   PARAMETER G(BCC_B2,FE:AL,FE;1)  2.98150E+02  +LALFEB1#;   6.00000E+03   N 
  REF76 !
   PARAMETER TC(BCC_B2,FE:AL,FE;0)  2.98150E+02  -189;   6.00000E+03   N 
  REF76 !
   PARAMETER TC(BCC_B2,FE:AL,FE;1)  2.98150E+02  63;   6.00000E+03   N REF76 !
   PARAMETER G(BCC_B2,CU,ZN:CU;0)  2.98150E+02  +.25*CUZNL0#+.375*CUZNL1#
  +.1875*CUZNL2#+CUZNP2#;   6.00000E+03   N REF70 !
   PARAMETER G(BCC_B2,CU,ZN:CU;1)  2.98150E+02  +.125*CUZNL1#+.25*CUZNL2#;   
  6.00000E+03   N REF70 !
   PARAMETER G(BCC_B2,CU,ZN:CU;2)  2.98150E+02  +.0625*CUZNL2#;   
  6.00000E+03   N REF70 !
   PARAMETER G(BCC_B2,CU,ZN:CU,ZN;0)  2.98150E+02  -1.5*CUZNL2#;   
  6.00000E+03   N REF70 !
   PARAMETER G(BCC_B2,CU:CU,ZN;0)  2.98150E+02  +.25*CUZNL0#+.375*CUZNL1#
  +.1875*CUZNL2#+CUZNP2#;   6.00000E+03   N REF70 !
   PARAMETER G(BCC_B2,CU:CU,ZN;1)  2.98150E+02  +.125*CUZNL1#+.25*CUZNL2#;   
  6.00000E+03   N REF70 !
   PARAMETER G(BCC_B2,CU:CU,ZN;2)  2.98150E+02  +.0625*CUZNL2#;   
  6.00000E+03   N REF70 !
   PARAMETER G(BCC_B2,ZN:CU,ZN;0)  2.98150E+02  +.25*CUZNL0#-.375*CUZNL1#
  +.1875*CUZNL2#+CUZNP2#;   6.00000E+03   N REF70 !
   PARAMETER G(BCC_B2,ZN:CU,ZN;1)  2.98150E+02  +.125*CUZNL1#-.25*CUZNL2#;   
  6.00000E+03   N REF70 !
   PARAMETER G(BCC_B2,ZN:CU,ZN;2)  2.98150E+02  +.0625*CUZNL2#;   
  6.00000E+03   N REF70 !
   PARAMETER G(BCC_B2,AL,FE:FE;0)  2.98150E+02  +LALFEB0#-3*LALFEB1#;   
  6.00000E+03   N REF76 !
   PARAMETER G(BCC_B2,AL,FE:FE;1)  2.98150E+02  +LALFEB1#;   6.00000E+03   N 
  REF76 !
   PARAMETER TC(BCC_B2,AL,FE:FE;0)  2.98150E+02  -189;   6.00000E+03   N 
  REF76 !
   PARAMETER TC(BCC_B2,AL,FE:FE;1)  2.98150E+02  63;   6.00000E+03   N REF76 !
   PARAMETER G(BCC_B2,FE,SI:FE;0)  2.98150E+02  +FESIL0#+3*FESIL1#+3*FESIL2#;
     6.00000E+03   N REF26 !
   PARAMETER G(BCC_B2,FE,SI:FE;1)  2.98150E+02  +FESIL1#+4*FESIL2#;   
  6.00000E+03   N REF26 !
   PARAMETER G(BCC_B2,FE,SI:FE;2)  2.98150E+02  +FESIL2#;   6.00000E+03   N 
  REF26 !
   PARAMETER TC(BCC_B2,FE,SI:FE;0)  2.98150E+02  +3*ETCFESI#;   6.00000E+03  
   N REF26 !
   PARAMETER TC(BCC_B2,FE,SI:FE;1)  2.98150E+02  +ETCFESI#;   6.00000E+03   
  N REF26 !
   PARAMETER G(BCC_B2,FE,SI:FE,SI;0)  2.98150E+02  -24*FESIL2#;   
  6.00000E+03   N REF26 !
   PARAMETER G(BCC_B2,FE:FE,SI;0)  2.98150E+02  +FESIL0#+3*FESIL1#+3*FESIL2#;
     6.00000E+03   N REF26 !
   PARAMETER G(BCC_B2,FE:FE,SI;1)  2.98150E+02  +FESIL1#+4*FESIL2#;   
  6.00000E+03   N REF26 !
   PARAMETER G(BCC_B2,FE:FE,SI;2)  2.98150E+02  +FESIL2#;   6.00000E+03   N 
  REF26 !
   PARAMETER TC(BCC_B2,FE:FE,SI;0)  2.98150E+02  +3*ETCFESI#;   6.00000E+03  
   N REF26 !
   PARAMETER TC(BCC_B2,FE:FE,SI;1)  2.98150E+02  +ETCFESI#;   6.00000E+03   
  N REF26 !
   PARAMETER G(BCC_B2,SI:FE,SI;0)  2.98150E+02  +FESIL0#-3*FESIL1#+3*FESIL2#;
     6.00000E+03   N REF26 !
   PARAMETER G(BCC_B2,SI:FE,SI;1)  2.98150E+02  +FESIL1#-4*FESIL2#;   
  6.00000E+03   N REF26 !
   PARAMETER G(BCC_B2,SI:FE,SI;2)  2.98150E+02  +FESIL2#;   6.00000E+03   N 
  REF26 !
   PARAMETER TC(BCC_B2,SI:FE,SI;0)  2.98150E+02  -3*ETCFESI#;   6.00000E+03  
   N REF26 !
   PARAMETER TC(BCC_B2,SI:FE,SI;1)  2.98150E+02  +ETCFESI#;   6.00000E+03   
  N REF26 !
   PARAMETER G(BCC_B2,FE,SI:SI;0)  2.98150E+02  +FESIL0#-3*FESIL1#+3*FESIL2#;
     6.00000E+03   N REF26 !
   PARAMETER G(BCC_B2,FE,SI:SI;1)  2.98150E+02  +FESIL1#-4*FESIL2#;   
  6.00000E+03   N REF26 !
   PARAMETER G(BCC_B2,FE,SI:SI;2)  2.98150E+02  +FESIL2#;   6.00000E+03   N 
  REF26 !
   PARAMETER TC(BCC_B2,FE,SI:SI;0)  2.98150E+02  -3*ETCFESI#;   6.00000E+03  
   N REF26 !
   PARAMETER TC(BCC_B2,FE,SI:SI;1)  2.98150E+02  +ETCFESI#;   6.00000E+03   
  N REF26 !
   PARAMETER G(BCC_B2,CU,ZN:ZN;0)  2.98150E+02  +.25*CUZNL0#-.375*CUZNL1#
  +.1875*CUZNL2#+CUZNP2#;   6.00000E+03   N REF70 !
   PARAMETER G(BCC_B2,CU,ZN:ZN;1)  2.98150E+02  +.125*CUZNL1#-.25*CUZNL2#;   
  6.00000E+03   N REF70 !
   PARAMETER G(BCC_B2,CU,ZN:ZN;2)  2.98150E+02  +.0625*CUZNL2#;   
  6.00000E+03   N REF70 !


 PHASE BCT_A5  %  1  1.0  !
