Repository: sundmanbo/opencalphad

This is OpenCalphad version 6, now start updates

File: macros/ocv4/cost507R.TDB (part 4 of 4)
$
   PARAMETER G(HCP_A3,SN,ZN:VA;0)  2.98150E+02  +33438.94-11.14466*T;   
  6.00000E+03   N REF107 !
   PARAMETER G(HCP_A3,TI,V:VA;0)  2.98150E+02  20000;   6.00000E+03   N 
  REF13 !


 PHASE HIGH_SIGMA  %  3 8   4   18 !
    CONSTITUENT HIGH_SIGMA  :MN : CR : CR,MN :  !

   PARAMETER G(HIGH_SIGMA,MN:CR:CR;0)  2.98150E+02  -192369+152.4742*T
  +8*GFCCMN#+22*GHSERCR#;   6.00000E+03   N REF2 !
   PARAMETER G(HIGH_SIGMA,MN:CR:MN;0)  2.98150E+02  +18*GBCCMN#-74263
  -10.7082*T+8*GFCCMN#+4*GHSERCR#;   6.00000E+03   N REF2 !
   PARAMETER G(HIGH_SIGMA,MN:CR:CR,MN;0)  2.98150E+02  90000;   6.00000E+03  
   N REF2 !


 PHASE LAVES_C14  %  2 2   1 !
    CONSTITUENT LAVES_C14  :CR%,MN,TI,ZR : CR,MN,TI,ZR% :  !

   PARAMETER G(LAVES_C14,CR:CR;0)  2.98150E+02  +15000+3*GHSERCR#;   
  6.00000E+03   N REF98 !
   PARAMETER G(LAVES_C14,MN:CR;0) 298.15 UN_ASS; 300 N REF0 !
   PARAMETER G(LAVES_C14,TI:CR;0)  2.98150E+02  +2*GLAVTI#+GLAVCR#;   
  6.00000E+03   N REF72 !
   PARAMETER G(LAVES_C14,ZR:CR;0)  2.98150E+02  +8114+11.652*T+30000
  +GHSERCR#+2*GHSERZR#;   6.00000E+03   N REF98 !
   PARAMETER G(LAVES_C14,CR:MN;0) 298.15 UN_ASS; 300 N REF0 !
   PARAMETER G(LAVES_C14,MN:MN;0)  2.98150E+02  +3000+3*GHSERMN#;   
  6.00000E+03   N REF1 !
   PARAMETER G(LAVES_C14,TI:MN;0)  2.98150E+02  +3000+GHSERMN#+2*GHSERTI#;   
  6.00000E+03   N REF72 !
   PARAMETER G(LAVES_C14,ZR:MN;0) 298.15 UN_ASS; 300 N REF0 !
   PARAMETER G(LAVES_C14,CR:TI;0)  2.98150E+02  -1440-6.75*T+GHSERTI#
  +2*GHSERCR#;   6.00000E+03   N REF72 !
   PARAMETER G(LAVES_C14,MN:TI;0)  2.98150E+02  -26400+2*GHSERMN#+GHSERTI#;  
   6.00000E+03   N REF72 !
   PARAMETER G(LAVES_C14,TI:TI;0)  2.98150E+02  +15000+3*GHSERTI#;   
  6.00000E+03   N REF1 !
   PARAMETER G(LAVES_C14,ZR:TI;0) 298.15 UN_ASS; 300 N REF0 !
   PARAMETER G(LAVES_C14,CR:ZR;0)  2.98150E+02  -8114-11.652*T+2*GHSERCR#
  +GHSERZR#;   6.00000E+03   N REF98 !
   PARAMETER G(LAVES_C14,MN:ZR;0) 298.15 UN_ASS; 300 N REF0 !
   PARAMETER G(LAVES_C14,TI:ZR;0) 298.15 UN_ASS; 300 N REF0 !
   PARAMETER G(LAVES_C14,ZR:ZR;0)  2.98150E+02  +15000+3*GHSERZR#;   
  6.00000E+03   N REF98 !
   PARAMETER G(LAVES_C14,CR,TI:CR;0)  2.98150E+02  60000;   6.00000E+03   N 
  REF72 !
   PARAMETER G(LAVES_C14,CR,ZR:CR;0)  2.98150E+02  52299;   6.00000E+03   N 
  REF98 !
   PARAMETER G(LAVES_C14,CR:CR,TI;0)  2.98150E+02  60000;   6.00000E+03   N 
  REF72 !
   PARAMETER G(LAVES_C14,CR:CR,ZR;0)  2.98150E+02  26060;   6.00000E+03   N 
  REF98 !
   PARAMETER G(LAVES_C14,TI:CR,TI;0)  2.98150E+02  60000;   6.00000E+03   N 
  REF72 !
   PARAMETER G(LAVES_C14,ZR:CR,ZR;0)  2.98150E+02  26060;   6.00000E+03   N 
  REF98 !
   PARAMETER G(LAVES_C14,MN,TI:MN;0)  2.98150E+02  27000;   6.00000E+03   N 
  REF72 !
   PARAMETER G(LAVES_C14,MN:MN,TI;0)  2.98150E+02  15000;   6.00000E+03   N 
  REF72 !
   PARAMETER G(LAVES_C14,TI:MN,TI;0)  2.98150E+02  15000;   6.00000E+03   N 
  REF72 !
   PARAMETER G(LAVES_C14,CR,TI:TI;0)  2.98150E+02  60000;   6.00000E+03   N 
  REF72 !
   PARAMETER G(LAVES_C14,MN,TI:TI;0)  2.98150E+02  27000;   6.00000E+03   N 
  REF72 !
   PARAMETER G(LAVES_C14,CR,ZR:ZR;0)  2.98150E+02  52299;   6.00000E+03   N 
  REF98 !


 PHASE LAVES_C15  %  2 2   1 !
    CONSTITUENT LAVES_C15  :AL,CR%,CU%,MG,TI,ZR : CE,CR,CU,MG%,ND,TI,ZR :  !

   PARAMETER G(LAVES_C15,AL:CE;0)  2.98150E+02  -150000+45.66405*T
  +2*GHSERAL#+GHSERCE#;   6.00000E+03   N REF103 !
   PARAMETER G(LAVES_C15,CR:CE;0) 298.15 UN_ASS; 300 N REF0 !
   PARAMETER G(LAVES_C15,CU:CE;0) 298.15 UN_ASS; 300 N REF0 !
   PARAMETER G(LAVES_C15,MG:CE;0) 298.15 UN_ASS; 300 N REF0 !
   PARAMETER G(LAVES_C15,TI:CE;0) 298.15 UN_ASS; 300 N REF0 !
   PARAMETER G(LAVES_C15,ZR:CE;0) 298.15 UN_ASS; 300 N REF0 !
   PARAMETER G(LAVES_C15,AL:CR;0) 298.15 UN_ASS; 300 N REF0 !
   PARAMETER G(LAVES_C15,CR:CR;0)  2.98150E+02  +15000+3*GHSERCR#;   
  6.00000E+03   N REF1 !
   PARAMETER G(LAVES_C15,CU:CR;0) 298.15 UN_ASS; 300 N REF0 !
   PARAMETER G(LAVES_C15,MG:CR;0) 298.15 UN_ASS; 300 N REF0 !
   PARAMETER G(LAVES_C15,TI:CR;0)  2.98150E+02  +2*GLAVTI#+GLAVCR#;   
  6.00000E+03   N REF72 !
   PARAMETER G(LAVES_C15,ZR:CR;0)  2.98150E+02  +87272.834-29.915156*T+30000
  +GHSERCR#+2*GHSERZR#;   6.00000E+03   N REF98 !
   PARAMETER G(LAVES_C15,AL:CU;0) 298.15 UN_ASS; 300 N REF0 !
   PARAMETER G(LAVES_C15,CR:CU;0) 298.15 UN_ASS; 300 N REF0 !
   PARAMETER G(LAVES_C15,CU:CU;0)  2.98150E+02  +21014.88+3*GHSERCU#;   
  6.00000E+03   N REF20 !
   PARAMETER G(LAVES_C15,MG:CU;0)  2.98150E+02  +105000-16.5*T+2*GHSERMG#
  +GHSERCU#;   6.00000E+03   N REF20 !
   PARAMETER G(LAVES_C15,TI:CU;0) 298.15 UN_ASS; 300 N REF0 !
   PARAMETER G(LAVES_C15,ZR:CU;0) 298.15 UN_ASS; 300 N REF0 !
   PARAMETER G(LAVES_C15,AL:MG;0) 298.15 UN_ASS; 300 N REF0 !
   PARAMETER G(LAVES_C15,CR:MG;0) 298.15 UN_ASS; 300 N REF0 !
   PARAMETER G(LAVES_C15,CU:MG;0)  2.98150E+02  -54720.03+364.76678*T
  -69.27641*T*LN(T)-5.19246E-04*T**2+143502*T**(-1)-5.65953E-06*T**3;   
  6.00000E+03   N REF20 !
   PARAMETER G(LAVES_C15,MG:MG;0)  2.98150E+02  +27359.33+3*GHSERMG#;   
  6.00000E+03   N REF20 !
   PARAMETER G(LAVES_C15,TI:MG;0) 298.15 UN_ASS; 300 N REF0 !
   PARAMETER G(LAVES_C15,ZR:MG;0) 298.15 UN_ASS; 300 N REF0 !
   PARAMETER G(LAVES_C15,AL:ND;0)  2.98150E+02  -165400+26.1*T+2*GHSERAL#
  +GHSERND#;   6.00000E+03   N REF80 !
   PARAMETER G(LAVES_C15,CR:ND;0) 298.15 UN_ASS; 300 N REF0 !
   PARAMETER G(LAVES_C15,CU:ND;0) 298.15 UN_ASS; 300 N REF0 !
   PARAMETER G(LAVES_C15,MG:ND;0) 298.15 UN_ASS; 300 N REF0 !
   PARAMETER G(LAVES_C15,TI:ND;0) 298.15 UN_ASS; 300 N REF0 !
   PARAMETER G(LAVES_C15,ZR:ND;0) 298.15 UN_ASS; 300 N REF0 !
   PARAMETER G(LAVES_C15,AL:TI;0) 298.15 UN_ASS; 300 N REF0 !
   PARAMETER G(LAVES_C15,CR:TI;0)  2.98150E+02  -1780-6.3*T+2*GHSERCR#
  +GHSERTI#;   6.00000E+03   N REF72 !
   PARAMETER G(LAVES_C15,CU:TI;0) 298.15 UN_ASS; 300 N REF0 !
   PARAMETER G(LAVES_C15,MG:TI;0) 298.15 UN_ASS; 300 N REF0 !
   PARAMETER G(LAVES_C15,TI:TI;0)  2.98150E+02  +15000+3*GHSERTI#;   
  6.00000E+03   N REF1 !
   PARAMETER G(LAVES_C15,ZR:TI;0) 298.15 UN_ASS; 300 N REF0 !
   PARAMETER G(LAVES_C15,AL:ZR;0) 298.15 UN_ASS; 300 N REF0 !
   PARAMETER G(LAVES_C15,CR:ZR;0)  2.98150E+02  -87272.834+29.915156*T
  +2*GHSERCR#+GHSERZR#;   6.00000E+03   N REF98 !
   PARAMETER G(LAVES_C15,CU:ZR;0) 298.15 UN_ASS; 300 N REF0 !
   PARAMETER G(LAVES_C15,MG:ZR;0) 298.15 UN_ASS; 300 N REF0 !
   PARAMETER G(LAVES_C15,TI:ZR;0) 298.15 UN_ASS; 300 N REF0 !
   PARAMETER G(LAVES_C15,ZR:ZR;0)  2.98150E+02  +15000+3*GHSERZR#;   
  6.00000E+03   N REF1 !
   PARAMETER G(LAVES_C15,CR,TI:CR;0)  2.98150E+02  +10800+27*T;   
  6.00000E+03   N REF72 !
   PARAMETER G(LAVES_C15,CR,ZR:CR;0)  2.98150E+02  70327.735;   6.00000E+03  
   N REF98 !
   PARAMETER G(LAVES_C15,CR:CR,TI;0)  2.98150E+02  50000;   6.00000E+03   N 
  REF72 !
   PARAMETER G(LAVES_C15,CR:CR,ZR;0)  2.98150E+02  62909.158;   6.00000E+03  
   N REF98 !
   PARAMETER G(LAVES_C15,TI:CR,TI;0)  2.98150E+02  50000;   6.00000E+03   N 
  REF72 !
   PARAMETER G(LAVES_C15,ZR:CR,ZR;0)  2.98150E+02  62909.158;   6.00000E+03  
   N REF98 !
   PARAMETER G(LAVES_C15,CR,TI:TI;0)  2.98150E+02  +10800+27*T;   
  6.00000E+03   N REF72 !
   PARAMETER G(LAVES_C15,CR,ZR:ZR;0)  2.98150E+02  70327.735;   6.00000E+03  
   N REF98 !


 PHASE LAVES_C36  %  2 2   1 !
    CONSTITUENT LAVES_C36  :CR%,NI,ZR : CR,MG,ZR% :  !

   PARAMETER G(LAVES_C36,CR:CR;0)  2.98150E+02  +15000+3*GHSERCR#;   
  6.00000E+03   N REF98 !
   PARAMETER G(LAVES_C36,NI:CR;0) 298.15 UN_ASS; 300 N REF0 !
   PARAMETER G(LAVES_C36,ZR:CR;0)  2.98150E+02  +70026-20.901*T+30000
  +GHSERCR#+2*GHSERZR#;   6.00000E+03   N REF98 !
   PARAMETER G(LAVES_C36,CR:MG;0) 298.15 UN_ASS; 300 N REF0 !
   PARAMETER G(LAVES_C36,NI:MG;0)  2.98150E+02  -74136+293.9216*T
  -54.35385*T*LN(T)-.03329235*T**2-99*T**(-1)+5.14203E-06*T**3;   
  6.00000E+03   N REF94 !
   PARAMETER G(LAVES_C36,ZR:MG;0) 298.15 UN_ASS; 300 N REF0 !
   PARAMETER G(LAVES_C36,CR:ZR;0)  2.98150E+02  -70026+20.901*T+2*GHSERCR#
  +GHSERZR#;   6.00000E+03   N REF98 !
   PARAMETER G(LAVES_C36,NI:ZR;0) 298.15 UN_ASS; 300 N REF0 !
   PARAMETER G(LAVES_C36,ZR:ZR;0)  2.98150E+02  +15000+3*GHSERZR#;   
  6.00000E+03   N REF98 !
   PARAMETER G(LAVES_C36,CR,ZR:CR;0)  2.98150E+02  52614;   6.00000E+03   N 
  REF98 !
   PARAMETER G(LAVES_C36,CR:CR,ZR;0)  2.98150E+02  29399;   6.00000E+03   N 
  REF98 !
   PARAMETER G(LAVES_C36,ZR:CR,ZR;0)  2.98150E+02  29399;   6.00000E+03   N 
  REF98 !
   PARAMETER G(LAVES_C36,CR,ZR:ZR;0)  2.98150E+02  52614;   6.00000E+03   N 
  REF98 !


 PHASE MG24Y5  %  2 24   5 !
    CONSTITUENT MG24Y5  :MG : MG,Y :  !

   PARAMETER G(MG24Y5,MG:MG;0)  2.98150E+02  +44506.01+29*GHSERMG#;   
  6.00000E+03   N REF64 !
   PARAMETER G(MG24Y5,MG:Y;0)  2.98150E+02  -227282.28+36.52985*T
  +24*GHSERMG#+5*GHSERY#;   6.00000E+03   N REF64 !


 PHASE MG2NI  %  2 2   1 !
    CONSTITUENT MG2NI  :MG : NI :  !

   PARAMETER G(MG2NI,MG:NI;0)  2.98150E+02  -82211.2+571.0183*T
  -95.992*T*LN(T);   6.00000E+03   N REF94 !


 PHASE MG2SI  %  2 2   1 !
    CONSTITUENT MG2SI  :MG : SI :  !

   PARAMETER G(MG2SI,MG:SI;0)  2.98150E+02  -82500+348*T-62.46*T*LN(T)
  -.0096*T**2;   6.00000E+03   N REF62 !


 PHASE MG2SN  %  2 2   1 !
    CONSTITUENT MG2SN  :MG : SN :  !

   PARAMETER G(MG2SN,MG:SN;0) 298.15 UN_ASS; 300 N REF0 !


 PHASE MG2Y  %  2 2   1 !
    CONSTITUENT MG2Y  :MG : Y :  !

   PARAMETER G(MG2Y,MG:Y;0)  2.98150E+02  -39075.78+6.51258*T+2*GHSERMG#
  +GHSERY#;   6.00000E+03   N REF0 !


 PHASE MG2ZN11  %  2 2   11 !
    CONSTITUENT MG2ZN11  :MG : ZN :  !

   PARAMETER G(MG2ZN11,MG:ZN;0)  2.98150E+02  -75699.65+25.262*T+2*GHSERMG#
  +11*GHSERZN#;   6.00000E+03   N REF33 !


 PHASE MG2ZN3  %  2 2   3 !
    CONSTITUENT MG2ZN3  :MG : ZN :  !

   PARAMETER G(MG2ZN3,MG:ZN;0)  2.98150E+02  -55070+18.35755*T+2*GHSERMG#
  +3*GHSERZN#;   6.00000E+03   N REF33 !


 PHASE MG7ZN3  %  2 51   20 !
    CONSTITUENT MG7ZN3  :MG : ZN :  !

   PARAMETER G(MG7ZN3,MG:ZN;0)  2.98150E+02  -341794+71*T+51*GHSERMG#
  +20*GHSERZN#;   6.00000E+03   N REF33 !


 PHASE MGY_GAMMA  %  2 1   1 !
    CONSTITUENT MGY_GAMMA  :MG : MG,Y :  !

   PARAMETER G(MGY_GAMMA,MG:MG;0)  2.98150E+02  +9891.48+2*GHSERMG#;   
  6.00000E+03   N REF64 !
   PARAMETER G(MGY_GAMMA,MG:Y;0)  2.98150E+02  -32162.76+8*T+GHSERMG#
  +GHSERY#;   6.00000E+03   N REF64 !


 PHASE MGZN  %  2 12   13 !
    CONSTITUENT MGZN  :MG : ZN :  !

   PARAMETER G(MGZN,MG:ZN;0)  2.98150E+02  -239761+79.92025*T+12*GHSERMG#
  +13*GHSERZN#;   6.00000E+03   N REF33 !


 PHASE MGZN2  %  2 1   2 !
    CONSTITUENT MGZN2  :MG : ZN :  !

   PARAMETER G(MGZN2,MG:ZN;0)  2.98150E+02  -35048.16+10.60683*T+GHSERMG#
  +2*GHSERZN#;   6.00000E+03   N REF33 !


 PHASE MN11SI19  %  2 11   19 !
    CONSTITUENT MN11SI19  :MN : SI :  !

   PARAMETER G(MN11SI19,MN:SI;0)  2.98150E+02  -636300.49+1624.9288*T
  -378.69397*T*LN(T)-.16391259*T**2-15432618*T**(-1);   6.00000E+03   N 
  REF29 !


 PHASE MN3SI  %  2 3   1 !
    CONSTITUENT MN3SI  :MN : SI :  !

   PARAMETER G(MN3SI,MN:SI;0)  2.98150E+02  -124189.87+782.4373*T
  -131.682*T*LN(T)-.007770061*T**2+1657200*T**(-1);  9.50000E+02  Y
   -119740.6+777.7538*T-131.682*T*LN(T)-.007770061*T**2+1657200*T**(-1);  
  6.00000E+03  N REF29 !


 PHASE MN3TI  %  2 3   1 !
    CONSTITUENT MN3TI  :MN : TI :  !

   PARAMETER G(MN3TI,MN:TI;0)  2.98150E+02  -18552-9.12*T+3*GHSERMN#
  +GHSERTI#;   6.00000E+03   N REF72 !


 PHASE MN4TI  %  2 .815   .185 !
    CONSTITUENT MN4TI  :MN : TI :  !

   PARAMETER G(MN4TI,MN:TI;0)  2.98150E+02  -2445-2.9*T+.815*GHSERMN#
  +.185*GHSERTI#;   6.00000E+03   N REF72 !


 PHASE MN5SI3  %  2 5   3 !
    CONSTITUENT MN5SI3  :MN : SI :  !

   PARAMETER G(MN5SI3,MN:SI;0)  2.98150E+02  -261930.32+1170.7779*T
  -211.15016*T*LN(T)-.01529344*T**2-149263.11*T**(-1);   6.00000E+03   N 
  REF29 !


 PHASE MN6SI  %  2 17   3 !
    CONSTITUENT MN6SI  :MN : SI :  !

   PARAMETER G(MN6SI,MN:SI;0)  2.98150E+02  -250180.6+84.8444*T
  -.02850984*T**2-12.07755*T*LN(T)+7514*T**(-1)+17*GHSERMN#+3*GHSERSI#;  
  1.51900E+03  Y
   -282008.6-32.58304*T+12.06754*T*LN(T)-.05879165*T**2+3.928228E+31*T**(-9)
  +17*GHSERMN#+3*GHSERSI#;  6.00000E+03  N REF29 !


 PHASE MN9SI2  %  2 33   7 !
    CONSTITUENT MN9SI2  :MN : SI :  !

   PARAMETER G(MN9SI2,MN:SI;0)  2.98150E+02  -578208.4+381.294*T
  -56.86988*T*LN(T)-.0500355*T**2+1458600*T**(-1)+33*GHSERMN#+7*GHSERSI#;  
  1.51900E+03  Y
   -639992+153.3464*T-10*T*LN(T)-.1*T**2+7.625384E+31*T**(-9)+33*GHSERMN#
  +7*GHSERSI#;  6.00000E+03  N REF29 !


 PHASE MNSI  %  2 1   1 !
    CONSTITUENT MNSI  :MN : SI :  !

   PARAMETER G(MNSI,MN:SI;0)  2.98150E+02  -78135.144+308.2488*T
  -52.42121*T*LN(T)-.006903355*T**2+876442.9*T**(-1);   6.00000E+03   N 
  REF29 !


 PHASE OMEGA  %  1  1.0  !
    CONSTITUENT OMEGA  :ZR :  !

   PARAMETER G(OMEGA,ZR;0)  2.98150E+02  -8878.082+144.432234*T
  -26.8556*T*LN(T)-.002799446*T**2+38376*T**(-1);  2.12800E+03  Y
   -29500.524+265.290858*T-42.144*T*LN(T)+7.17445E+31*T**(-9);  6.00000E+03  
  N REF1 !


 PHASE SI2TI  %  2 2   1 !
    CONSTITUENT SI2TI  :SI : TI :  !

   PARAMETER G(SI2TI,SI:TI;0)  2.98150E+02  -175038.5+4.548*T+GHSERTI#
  +2*GHSERSI#;   6.00000E+03   N REF123 !


 PHASE SI2V  %  2 2   1 !
    CONSTITUENT SI2V  :SI : V :  !

   PARAMETER G(SI2V,SI:V;0)  2.98150E+02  -143160+401.98*T-67.8*T*LN(T)
  -.0075*T**2+330000*T**(-1);   6.00000E+03   N REF117 !


 PHASE SI2Y_H  %  2 2   1 !
    CONSTITUENT SI2Y_H  :SI : Y :  !

   PARAMETER G(SI2Y_H,SI:Y;0)  2.98150E+02  -214632+28.5*T+2*GHSERSI#
  +GHSERY#;   6.00000E+03   N REF66 !


 PHASE SI2Y_R  %  2 2   1 !
    CONSTITUENT SI2Y_R  :SI : Y :  !

   PARAMETER G(SI2Y_R,SI:Y;0)  2.98150E+02  -219201+31.5*T+2*GHSERSI#
  +GHSERY#;   6.00000E+03   N REF66 !


 PHASE SI2ZR  %  2 2   1 !
    CONSTITUENT SI2ZR  :SI : ZR :  !

   PARAMETER G(SI2ZR,SI:ZR;0)  2.98150E+02  -189332.05+354.93695*T
  -63.16867*T*LN(T)-.00767745*T**2+139751.1*T**(-1)-1.97204833E-11*T**3;   
  6.00000E+03   N REF100 !


 PHASE SI2ZR3  %  2 2   3 !
    CONSTITUENT SI2ZR3  :SI : ZR :  !

   PARAMETER G(SI2ZR3,SI:ZR;0)  2.98150E+02  -493990.62+844.44793*T
  -140.103*T*LN(T)-.003701*T**2+1.02833333E-07*T**3+1167755*T**(-1);   
  6.00000E+03   N REF100 !


 PHASE SI3TI5  %  3 2   3   3 !
    CONSTITUENT SI3TI5  :SI,TI : SI,TI : TI :  !

   PARAMETER G(SI3TI5,SI:SI:TI;0)  2.98150E+02  -206191.45+16.49531*T
  +5*GHSERSI#+3*GHSERTI#;   6.00000E+03   N REF123 !
   PARAMETER G(SI3TI5,TI:SI:TI;0)  2.98150E+02  -583564.31+2.68514*T
  +5*GHSERTI#+3*GHSERSI#;   6.00000E+03   N REF123 !
   PARAMETER G(SI3TI5,SI:TI:TI;0)  2.98150E+02  +417372.85+33.81017*T
  +2*GHSERSI#+6*GHSERTI#;   6.00000E+03   N REF123 !
   PARAMETER G(SI3TI5,TI:TI:TI;0)  2.98150E+02  +40000+20*T+8*GHSERTI#;   
  6.00000E+03   N REF123 !
   PARAMETER G(SI3TI5,SI,TI:SI:TI;0)  2.98150E+02  -500000+40*T;   
  6.00000E+03   N REF123 !
   PARAMETER G(SI3TI5,SI:SI,TI:TI;0)  2.98150E+02  +43024.29-3.44194*T;   
  6.00000E+03   N REF123 !
   PARAMETER G(SI3TI5,TI:SI,TI:TI;0)  2.98150E+02  +43024.29-3.44194*T;   
  6.00000E+03   N REF123 !
   PARAMETER G(SI3TI5,SI,TI:TI:TI;0)  2.98150E+02  -500000+40*T;   
  6.00000E+03   N REF123 !


 PHASE SI3V5  %  2 3   5 !
    CONSTITUENT SI3V5  :SI : V :  !

   PARAMETER G(SI3V5,SI:V;0)  2.98150E+02  -504000+1259.03*T-211.04*T*LN(T)
  -.00748*T**2+1680000*T**(-1);   6.00000E+03   N REF117 !


 PHASE SI3Y5  %  2 3   5 !
    CONSTITUENT SI3Y5  :SI : Y :  !

   PARAMETER G(SI3Y5,SI:Y;0)  2.98150E+02  -588000+76*T+3*GHSERSI#+5*GHSERY#;
     6.00000E+03   N REF66 !


 PHASE SI3ZR5  %  2 3   5 !
    CONSTITUENT SI3ZR5  :SI : ZR :  !

   PARAMETER G(SI3ZR5,SI:ZR;0)  2.98150E+02  -685146.78+1044.78*T
  -187*T*LN(T)-.0161754*T**2+5.22283E-08*T**3+381210*T**(-1);   6.00000E+03  
   N REF100 !


 PHASE SI4TI5  %  2 4   5 !
    CONSTITUENT SI4TI5  :SI : TI :  !

   PARAMETER G(SI4TI5,SI:TI;0)  2.98150E+02  -711000+22.37355*T+4*GHSERSI#
  +5*GHSERTI#;   6.00000E+03   N REF123 !


 PHASE SI4Y5  %  2 4   5 !
    CONSTITUENT SI4Y5  :SI : Y :  !

   PARAMETER G(SI4Y5,SI:Y;0)  2.98150E+02  -697950+86.72688*T+4*GHSERSI#
  +5*GHSERY#;   6.00000E+03   N REF66 !


 PHASE SI4ZR5  %  2 4   5 !
    CONSTITUENT SI4ZR5  :SI : ZR :  !

   PARAMETER G(SI4ZR5,SI:ZR;0)  2.98150E+02  -880743.11+1433.658*T
  -240.256*T*LN(T)-.0109481*T**2+6.59118333E-07*T**3+2006425*T**(-1);   
  6.00000E+03   N REF100 !


 PHASE SI5V6  %  2 5   6 !
    CONSTITUENT SI5V6  :SI : V :  !

   PARAMETER G(SI5V6,SI:V;0)  2.98150E+02  -641675+1665.98*T-280.28*T*LN(T)
  -.013915*T**2+2310000*T**(-1);   6.00000E+03   N REF117 !


 PHASE SI5Y3_H  %  2 5   3 !
    CONSTITUENT SI5Y3_H  :SI : Y :  !

   PARAMETER G(SI5Y3_H,SI:Y;0)  2.98150E+02  -601572+76*T+5*GHSERSI#
  +3*GHSERY#;   6.00000E+03   N REF66 !


 PHASE SI5Y3_R  %  2 5   3 !
    CONSTITUENT SI5Y3_R  :SI : Y :  !

   PARAMETER G(SI5Y3_R,SI:Y;0)  2.98150E+02  -607356+84*T+5*GHSERSI#
  +3*GHSERY#;   6.00000E+03   N REF66 !


 PHASE SIGMA  %  3 8   4   18 !
    CONSTITUENT SIGMA  :MN : CR : CR,MN :  !

   PARAMETER G(SIGMA,MN:CR:CR;0)  2.98150E+02  +65859.5+8*GFCCMN#
  +22*GHSERCR#;   6.00000E+03   N REF2 !
   PARAMETER G(SIGMA,MN:CR:MN;0)  2.98150E+02  -172946+69.0245*T+8*GFCCMN#
  +4*GHSERCR#+18*GBCCMN#;   6.00000E+03   N REF2 !
   PARAMETER G(SIGMA,MN:CR:CR,MN;0)  2.98150E+02  -1095771+862.0312*T;   
  6.00000E+03   N REF2 !


 PHASE SITI  %  2 1   1 !
    CONSTITUENT SITI  :SI : TI :  !

   PARAMETER G(SITI,SI:TI;0)  2.98150E+02  -155061.7+7.6345*T+GHSERSI#
  +GHSERTI#;   6.00000E+03   N REF123 !


 PHASE SITI3  %  2 1   3 !
    CONSTITUENT SITI3  :SI : TI :  !

   PARAMETER G(SITI3,SI:TI;0)  2.98150E+02  -200000+3.19924*T+GHSERSI#
  +3*GHSERTI#;   6.00000E+03   N REF123 !


 PHASE SIV3  %  2 1   3 !
    CONSTITUENT SIV3  :SI%,V : SI,V% :  !

   PARAMETER G(SIV3,SI:SI;0)  2.98150E+02  +208000-80*T+4*GHSERSI#;   
  6.00000E+03   N REF117 !
   PARAMETER G(SIV3,V:SI;0)  2.98150E+02  +166000-60*T+3*GHSERSI#+GHSERV#;   
  6.00000E+03   N REF117 !
   PARAMETER G(SIV3,SI:V;0)  2.98150E+02  -216397+516.532*T-90.44*T*LN(T)
  -.008346*T**2+358000*T**(-1);   6.00000E+03   N REF117 !
   PARAMETER G(SIV3,V:V;0)  2.98150E+02  +18000+10*T+4*GHSERV#;   
  6.00000E+03   N REF117 !
   PARAMETER G(SIV3,SI,V:SI;0)  2.98150E+02  +9794.5-21.8*T;  3.00000E+03  N 
  REF117 !
   PARAMETER G(SIV3,SI:SI,V;0)  2.98150E+02  -150000;  3.00000E+03  N REF117 !
   PARAMETER G(SIV3,V:SI,V;0)  2.98150E+02  0.0 ;  3.00000E+03  N REF117 !
   PARAMETER G(SIV3,SI,V:V;0)  2.98150E+02  +9794.5-21.8*T;  3.00000E+03  N 
  REF117 !


 PHASE SIY  %  2 1   1 !
    CONSTITUENT SIY  :SI : Y :  !

   PARAMETER G(SIY,SI:Y;0)  2.98150E+02  -160700+19.8*T+GHSERSI#+GHSERY#;   
  6.00000E+03   N REF66 !


 PHASE SIZR  %  2 1   1 !
    CONSTITUENT SIZR  :SI : ZR :  !

   PARAMETER G(SIZR,SI:ZR;0)  2.98150E+02  -182203.4+258.51454*T
  -45.18631*T*LN(T)-.004393865*T**2+5.49699E-11*T**3+148517.5*T**(-1);   
  6.00000E+03   N REF100 !


 PHASE SIZR2  %  2 1   2 !
    CONSTITUENT SIZR2  :SI : ZR :  !

   PARAMETER G(SIZR2,SI:ZR;0)  2.98150E+02  -255317.83+411.76673*T
  -72.43244*T*LN(T)-.00546177*T**2-4.0442633E-09*T**3+306730.45*T**(-1);   
  6.00000E+03   N REF100 !


 PHASE SIZR3  %  2 1   3 !
    CONSTITUENT SIZR3  :SI : ZR :  !

   PARAMETER G(SIZR3,SI:ZR;0)  2.98150E+02  -270398.16+457.33*T
  -82.328*T*LN(T)-.0263963*T**2+1.54326E-06*T**3-34700*T**(-1);   
  6.00000E+03   N REF100 !


 PHASE SN3TI5  %  2 3   5 !
    CONSTITUENT SN3TI5  :SN : TI :  !

   PARAMETER G(SN3TI5,SN:TI;0)  2.98150E+02  -398000+64.8*T+3*GLIQSN#
  +5*GLIQTI#;  3.00000E+03  N REF39 !


 PHASE SN5TI6  %  2 5   6 !
    CONSTITUENT SN5TI6  :SN : TI :  !

   PARAMETER G(SN5TI6,SN:TI;0)  2.98150E+02  -525800+77*T+5*GLIQSN#
  +6*GLIQTI#;  3.00000E+03  N REF39 !


 PHASE SNTI2  %  2 1   2 !
    CONSTITUENT SNTI2  :SN : TI :  !

   PARAMETER G(SNTI2,SN:TI;0)  2.98150E+02  -152700+26.80539*T+GLIQSN#
  +2*GLIQTI#;  3.00000E+03  N REF39 !


 PHASE SNTI3  %  2 1   3 !
    CONSTITUENT SNTI3  :SN,TI% : SN%,TI :  !

   PARAMETER G(SNTI3,SN:SN;0)  2.98150E+02  +4*GHSERSN#+5;  3.00000E+03  N 
  REF39 !
   PARAMETER G(SNTI3,TI:SN;0)  2.98150E+02  +300000-200*T+3*GLIQSN#+GLIQTI#; 
   3.00000E+03  N REF39 !
   PARAMETER G(SNTI3,SN:TI;0)  2.98150E+02  -193466.8+35.74052*T+GLIQSN#
  +3*GLIQTI#;  3.00000E+03  N REF39 !
   PARAMETER G(SNTI3,TI:TI;0)  2.98150E+02  +4*GHSERTI#;  3.00000E+03  N 
  REF39 !
   PARAMETER G(SNTI3,SN,TI:SN;0)  2.98150E+02  +400000;  3.00000E+03  N 
  REF39 !
   PARAMETER G(SNTI3,SN:SN,TI;0)  2.98150E+02  +400000-40*T;  3.00000E+03  N 
  REF39 !
   PARAMETER G(SNTI3,TI:SN,TI;0)  2.98150E+02  +600000+40*T;  3.00000E+03  N 
  REF39 !
   PARAMETER G(SNTI3,SN,TI:TI;0)  2.98150E+02  +200000-108*T;  3.00000E+03  
  N REF39 !


 PHASE TI2N  %  2 2   1 !
    CONSTITUENT TI2N  :TI : C,N :  !

   PARAMETER G(TI2N,TI:C;0)  2.98150E+02  -17349+GHSERTI#+GHSERTIC#;   
  6.00000E+03   N REF111 !
   PARAMETER G(TI2N,TI:N;0)  2.98150E+02  -63220.14+22.42085*T+GHSERTI#
  +GHSERTIN#;   6.00000E+03   N REF111 !

 LIST_OF_REFERENCES
 NUMBER  SOURCE
   REF1 'S.G.T.E., solution data-base (1991), unaries'
   REF13 'N. Saunders, Rep. Univ. of Surrey, (1990), Al-Ti, Al-V, Ti-V '
   REF8 'N. Saunders and V.G. Rivlin, Z. f\"{u}r Metallkde, 78, 11, 795-801 
        (1987), Al-Cr '
   REF76 'M. Seiersten,  private communication, Al-Fe '
   REF23 'A. Jansson, Trita-Mac-0462, Materials Research Center, 
          The Royal Institute of Technology, Stockholm (1991), Al-Mn '
   REF103 'G. Cacciamani, private communication, Al-Ce, Ce-Mg '
   REF80 'G. Cacciamani, G. Borzone, R. Ferro, L. Battezzati, and M. Baricco,
       Calphad XXII - Salou, 15-21/5/93, poster (1993), Al-Nd '
   REF105 'T.G. Chart, private communication, Al-Li-Mg '
   REF11 'N. Saunders, Calphad, 14, 1, 61-70, (1990), Al-Mg, Mg-Li '
   REF121 'M. Seiersten, private communication, Al-Fe-Si '
   REF52 'H.L. Lukas 1992, private communication, Al-Y'
   REF74 'N. Saunders, private communication, Al-Cu, Al-Zr, Cu-Li, Li-Zr '
   REF46 'H.L. Lukas 1992, private communication, Al-C'
   REF115 'P. Kolby, private communication, Al-Mn-Si'
   REF109 'A. Jansson, private communication, Al-Fe-Mn '
   REF29 'J. Tibballs, private communication, Fe-Mg Mg-Mn Mn-Si'
   REF44 'H.L. Lukas 1992, private communication, Al-B'
   REF119 'N. Saunders, private communication, Al-Cu-Li '
   REF72 'N. Saunders, Rep. ThermoTech, (1992), Cr-Ti, Mn-Ti '
   REF126 'U Nknown, Al-Mg-Mn'
   REF48 'H.L. Lukas 1992, private communication, Al-N '
   REF89 'C. Baetzner, Thesis, M.P.I. Stuttgart (1994), B-Ti '
   REF58 'H.L. Lukas 1992, private communication, B-Si'
   REF54 'H.L. Lukas 1992, private communication, B-C'
   REF111 'S. Jonsson, private communication, C-Ti N-Ti '
   REF70 'Marek, and P. Spencer, private communication, Cu-Zn '
   REF26 'J. Lacaze, and B. Sundman, Met. Trans., 22A, 10, 2211-2223 (1991),
         Fe-Si '
   REF56 'H.L. Lukas 1992, private communication, B-N'
   REF2 'B Lee, KTH Cr-Mn'
   REF91 'C.A. Coughnanowr, I. Ansara, and H.L. Lukas, Calphad, 18, 2, 125-140
        (1994). Cr-Si '
   REF83 'I. Ansara, private communication, Cr-Mg '
   REF60 'H.L. Lukas 1992, private communication, C-Si'
   REF125 'U Nknown, Cu-Zr' 
   REF94 'M. Jacobs, Cost507 Final Report (1994) Cu-Si, Si-Sn, Si-Zn, 
       Al-Si-Zn, Cu-Mg-Ni '
   REF20 'C.A. Coughnanowr, I. Ansara, R. Luoma, M. Hamalainen, and H.L. Lukas,
       Zeit. fur Metallkde., 82, 7, 574-581 (1991), Cu-Mg '
   REF129 'I Ansara, added to make phase unstable'
   REF98 'K. Zeng, M. Hamalainen, and I. Ansara, Cr-Zr '
   REF64 'H.L. Lukas 1992, private communication, Mg-Y '
   REF62 'H.L. Lukas 1992, private communication, Mg-Si'
   REF33 'R. Agarwal, S.G. Fries, H.L. Lukas, G. Petzow, F. Sommer, T.G. Chart,
        G. Effenberg, Zeit. fur Metallkde., 83, 4, 216-223 (1992), Mg-Zn'
   REF123 'H. Seiffert, Thesis, MPI, Stuttgart, (1994), Si-Ti '
   REF117 'M.H. Rand, private communication, Si-V '
   REF66 'H.L. Lukas 1992, private communication, Si-Y'
   REF100 'C. Gueneau, C. Servant, I. Ansara, and N. Dupin, Calphad, 18, 
        3 319-328 (1994), Si-Zr '
   REF39 'F. Hayes, private communication, Sn-Ti '
   REF50 'H.L. Lukas 1992, private communication, Al-Si'
   REF15 'N. Chakraborti, G. Effenberg, S. G.-Fries, S. Kuang, H.L. Lukas, and 
       H.L. Petzow, Vortr. Poster Symp. Materialforsch., 1991, 2nd, 3, 
       2692-2693 (1991). Al-Sn '
   REF78 'S. an Mey, Zeit. fur Metallkde, 84, (7), 451-455 (1993), Al-Zn '
   REF96 'K. Zeng, M. Hamalainen, private communication, Cr-Cu '
   REF85 'I. Ansara, A. Jansson, Trita-Mac-0533, Materials Research Center,
       The Royal Institute of Technology, Stockholm (Sweden) (1993), Cu-Fe '
   REF31 'S. an Mey, Calphad, 16, 3, 255-260 (1992), Cu-Ni '
   REF6  'W Huang, KTH Fe-Mn '
   REF68 'M. Hamalainen, private communication,   Mg-Zr '
   REF107 'M. Jacobs, private communication, Al-Sn-Zn '
   REF113 'H.L. Lukas, private communication, Al-Mg-Si '
   REF127 'F Hayes, Al-Ti-V'
   REF0   'Not assessed'
  !
