Repository: sundmanbo/opencalphad

This is OpenCalphad version 6, now start updates

File: macros/steel1.TDB (part 2 of 2)
   PARAMETER G(HCP_A3,CR,MO:VA;0)  2.98150E+02  +28890-7.962*T;   
  6.00000E+03   N REF117 !
   PARAMETER G(HCP_A3,CR,MO:VA;1)  2.98150E+02  +5974-2.428*T;   6.00000E+03 
    N REF117 !
   PARAMETER G(HCP_A3,CR,V:VA;0)  2.98150E+02  -9874-2.6964*T;   6.00000E+03 
    N REF323 !
   PARAMETER G(HCP_A3,CR,V:VA;1)  2.98150E+02  -1720-2.5237*T;   6.00000E+03 
    N REF323 !
   PARAMETER G(HCP_A3,FE,MO:VA;0)  2.98150E+02  +28347-17.691*T;   
  6.00000E+03   N REF10 !
   PARAMETER G(HCP_A3,FE,SI:VA;0)  2.98150E+02  -123468+41.116*T;   
  6.00000E+03   N REF42 !
   PARAMETER G(HCP_A3,FE,SI:VA;1)  2.98150E+02  -142708;   6.00000E+03   N 
  REF42 !
   PARAMETER G(HCP_A3,FE,SI:VA;2)  2.98150E+02  89907;   6.00000E+03   N 
  REF42 !
   PARAMETER G(HCP_A3,FE,V:VA;0)  2.98150E+02  -15291-4.138*T;   6.00000E+03 
    N REF270 !


 PHASE KSI_CARBIDE  %  2 3   1 !
    CONSTITUENT KSI_CARBIDE  :CR,FE,MO% : C :  !

   PARAMETER G(KSI_CARBIDE,CR:C;0)  2.98150E+02  +3*GHSERCR#+GHSERCC#+114060
  -47.2519*T;   6.00000E+03   N REF316 !
   PARAMETER G(KSI_CARBIDE,FE:C;0)  2.98150E+02  +14540+20*T+3*GHSERFE#
  +GHSERCC#;   6.00000E+03   N REF113 !
   PARAMETER G(KSI_CARBIDE,MO:C;0)  2.98150E+02  +167009-33*T+3*GHSERMO#
  +GHSERCC#;   6.00000E+03   N REF113 !
   PARAMETER G(KSI_CARBIDE,CR,FE:C;0)  2.98150E+02  -139900;   6.00000E+03   
  N REF316 !
   PARAMETER G(KSI_CARBIDE,CR,MO:C;0)  2.98150E+02  -348033;   6.00000E+03   
  N REF316 !
   PARAMETER G(KSI_CARBIDE,FE,MO:C;0)  2.98150E+02  -380000;   6.00000E+03   
  N REF113 !


 PHASE LAVES_PHASE  %  2 2   1 !
    CONSTITUENT LAVES_PHASE  :CR,FE : MO :  !

   PARAMETER G(LAVES_PHASE,CR:MO;0)  2.98150E+02  +2*GCRFCC#+GHSERMO#-8000
  -6*T;   6.00000E+03   N REF214 !
   PARAMETER G(LAVES_PHASE,FE:MO;0)  2.98150E+02  -10798-.132*T+2*GFEFCC#
  +GHSERMO#;   6.00000E+03   N REF10 !


 PHASE M23C6  %  3 20   3   6 !
    CONSTITUENT M23C6  :CR%,FE%,V : CR%,FE%,MO%,V : C :  !

   PARAMETER G(M23C6,CR:CR:C;0)  2.98150E+02  +GCRM23C6#;   6.00000E+03   N 
  REF102 !
   PARAMETER G(M23C6,FE:CR:C;0)  2.98150E+02  +.1304348*GCRM23C6#
  +.8695652*GFEM23C6#;   6.00000E+03   N REF102 !
   PARAMETER G(M23C6,V:CR:C;0)  2.98150E+02  +.869565*GVM23C6#
  +.130435*GCRM23C6#;   6.00000E+03   N REF323 !
   PARAMETER G(M23C6,CR:FE:C;0)  2.98150E+02  +.8695652*GCRM23C6#
  +.1304348*GFEM23C6#;   6.00000E+03   N REF102 !
   PARAMETER G(M23C6,FE:FE:C;0)  2.98150E+02  +GFEM23C6#;   6.00000E+03   N 
  REF102 !
   PARAMETER G(M23C6,V:FE:C;0)  2.98150E+02  +.869565*GVM23C6#
  +.130435*GFEM23C6#;   6.00000E+03   N REF323 !
   PARAMETER G(M23C6,CR:MO:C;0)  2.98150E+02  +20*GHSERCR#+3*GHSERMO#
  +6*GHSERCC#-439117-50.0535*T;   6.00000E+03   N REF316 !
   PARAMETER G(M23C6,FE:MO:C;0)  2.98150E+02  +20*GHSERFE#+3*GHSERMO#
  +6*GHSERCC#-76351-5.095*T;   6.00000E+03   N REF316 !
   PARAMETER G(M23C6,V:MO:C;0) 298.15 UN_ASS; 300 N REF0 !
   PARAMETER G(M23C6,CR:V:C;0)  2.98150E+02  +.869565*GCRM23C6#
  +.130435*GVM23C6#;   6.00000E+03   N REF323 !
   PARAMETER G(M23C6,FE:V:C;0)  2.98150E+02  +.869565*GFEM23C6#
  +.130435*GVM23C6#;   6.00000E+03   N REF323 !
   PARAMETER G(M23C6,V:V:C;0)  2.98150E+02  +GVM23C6#;   6.00000E+03   N 
  REF323 !
   PARAMETER G(M23C6,CR,FE:CR:C;0)  2.98150E+02  -205342+141.6667*T;   
  6.00000E+03   N REF322 !
   PARAMETER G(M23C6,CR,FE,V:CR:C;0)  2.98150E+02  -1499585;   6.00000E+03   
  N REF324 !
   PARAMETER G(M23C6,CR,V:CR:C;0)  2.98150E+02  -385502;   6.00000E+03   N 
  REF324 !
   PARAMETER G(M23C6,CR,FE:FE:C;0)  2.98150E+02  -205342+141.6667*T;   
  6.00000E+03   N REF322 !
   PARAMETER G(M23C6,CR,FE,V:FE:C;0)  2.98150E+02  -1499585;   6.00000E+03   
  N REF324 !
   PARAMETER G(M23C6,CR,V:FE:C;0)  2.98150E+02  -385502;   6.00000E+03   N 
  REF324 !
   PARAMETER G(M23C6,CR,FE:MO:C;0)  2.98150E+02  -177850+153.905*T;   
  6.00000E+03   N REF316 !
   PARAMETER G(M23C6,CR,FE:V:C;0)  2.98150E+02  -205342+141.6667*T;   
  6.00000E+03   N REF324 !
   PARAMETER G(M23C6,CR,FE,V:V:C;0)  2.98150E+02  -1499585;   6.00000E+03   
  N REF324 !
   PARAMETER G(M23C6,CR,V:V:C;0)  2.98150E+02  -385502;   6.00000E+03   N 
  REF324 !


 PHASE M3C2  %  2 3   2 !
    CONSTITUENT M3C2  :CR,MO,V : C :  !

   PARAMETER G(M3C2,CR:C;0)  2.98150E+02  +GCRM3C2#;   6.00000E+03   N 
  REF322 !
   PARAMETER G(M3C2,MO:C;0)  2.98150E+02  +3*GHSERMO#+2*GHSERCC#+27183;   
  6.00000E+03   N REF316 !
   PARAMETER G(M3C2,V:C;0)  2.98150E+02  -222500+16.6545*T+3*GHSERVV#
  +2*GHSERCC#;   6.00000E+03   N REF324 !
   PARAMETER G(M3C2,CR,MO:C;0)  2.98150E+02  40000;   6.00000E+03   N REF316 !
   PARAMETER G(M3C2,CR,V:C;0)  2.98150E+02  21072;   6.00000E+03   N REF324 !


 PHASE M3SI  %  2 3   1 !
    CONSTITUENT M3SI  :FE : SI :  !

   PARAMETER G(M3SI,FE:SI;0)  2.98150E+02  +3*GHSERFE#+GHSERSI#-94274-3.56*T;
     6.00000E+03   N REF42 !


 PHASE M5C2  %  2 5   2 !
    CONSTITUENT M5C2  :FE,V : C :  !

   PARAMETER G(M5C2,FE:C;0)  2.98150E+02  +5*GHSERFE#+2*GHSERCC#+54852
  -33.7518*T;   6.00000E+03   N REF322 !
   PARAMETER G(M5C2,V:C;0)  2.98150E+02  -307123.3+1059.7*T-175.66*T*LN(T)
  +1453274*T**(-1);   6.00000E+03   N REF275 !


 PHASE M6C  %  4 2   2   2   1 !
    CONSTITUENT M6C  :FE : MO : CR,FE,MO,V : C :  !

   PARAMETER G(M6C,FE:MO:CR:C;0)  2.98150E+02  +2*GHSERFE#+2*GHSERCR#
  +2*GHSERMO#+GHSERCC#-25298-54.8698*T;   6.00000E+03   N REF316 !
   PARAMETER G(M6C,FE:MO:FE:C;0)  2.98150E+02  +4*GHSERFE#+2*GHSERMO#
  +GHSERCC#+77705-101.5*T;   6.00000E+03   N REF113 !
   PARAMETER G(M6C,FE:MO:MO:C;0)  2.98150E+02  +2*GHSERFE#+4*GHSERMO#
  +GHSERCC#-122410+30.25*T;   6.00000E+03   N REF113 !
   PARAMETER G(M6C,FE:MO:V:C;0)  2.98150E+02  +2*GHSERFE#+2*GHSERMO#
  +2*GHSERVV#+GHSERCC#-173000;   6.00000E+03   N REF220 !
   PARAMETER G(M6C,FE:MO:FE,MO:C;0)  2.98150E+02  -37700;   6.00000E+03   N 
  REF113 !


 PHASE M7C3  %  2 7   3 !
    CONSTITUENT M7C3  :CR%,FE,MO,V : C :  !

   PARAMETER G(M7C3,CR:C;0)  2.98150E+02  +GCRM7C3#;   6.00000E+03   N 
  REF322 !
   PARAMETER G(M7C3,FE:C;0)  2.98150E+02  +7*GHSERFE#+3*GHSERCC#+75000
  -48.2168*T;   6.00000E+03   N REF322 !
   PARAMETER G(M7C3,MO:C;0)  2.98150E+02  +7*GHSERMO#+3*GHSERCC#-140415
  +24.24*T;   6.00000E+03   N REF316 !
   PARAMETER G(M7C3,V:C;0)  2.98150E+02  -454245+1518.48*T-250.981*T*LN(T)
  +2148691*T**(-1);   6.00000E+03   N REF324 !
   PARAMETER G(M7C3,CR,FE:C;0)  2.98150E+02  -4520-10*T;   6.00000E+03   N 
  REF322 !
   PARAMETER G(M7C3,CR,FE,V:C;0)  2.98150E+02  -250158;   6.00000E+03   N 
  REF324 !
   PARAMETER G(M7C3,CR,MO:C;0)  2.98150E+02  165280;   6.00000E+03   N 
  REF316 !
   PARAMETER G(M7C3,CR,V:C;0)  2.98150E+02  -110271;   6.00000E+03   N 
  REF324 !


 PHASE MC_ETA  %  2 1   1 !
    CONSTITUENT MC_ETA  :MO% : C%,VA :  !

   PARAMETER G(MC_ETA,MO:C;0)  2.98150E+02  -9100-5.35*T-750000*T**(-1)
  +GHSERMO#+GHSERCC#;   6.00000E+03   N REF113 !
   PARAMETER G(MC_ETA,MO:VA;0)  2.98150E+02  +GHSERMO#+15200+.63*T;   
  6.00000E+03   N REF113 !
   PARAMETER G(MC_ETA,MO:C,VA;0)  2.98150E+02  -59500;   6.00000E+03   N 
  REF104 !


 PHASE MC_SHP  %  2 1   1 !
    CONSTITUENT MC_SHP  :MO : C :  !

   PARAMETER G(MC_SHP,MO:C;0)  2.98150E+02  -32983+2.5*T+GHSERMO#+GHSERCC#;  
   6.00000E+03   N REF104 !


 PHASE MONI_DELTA  %  3 24   20   12 !
    CONSTITUENT MONI_DELTA  :CR,FE : CR,FE,MO : MO :  !

   PARAMETER G(MONI_DELTA,CR:CR:MO;0)  2.98150E+02  +24*GCRFCC#+20*GHSERCR#
  +12*GHSERMO#+50000;   6.00000E+03   N REF133 !
   PARAMETER G(MONI_DELTA,FE:CR:MO;0) 298.15 UN_ASS; 300 N REF0 !
   PARAMETER G(MONI_DELTA,CR:FE:MO;0) 298.15 UN_ASS; 300 N REF0 !
   PARAMETER G(MONI_DELTA,FE:FE:MO;0)  2.98150E+02  +24*GFEFCC#+20*GHSERFE#
  +12*GHSERMO#+100000;   6.00000E+03   N REF132 !
   PARAMETER G(MONI_DELTA,CR:MO:MO;0)  2.98150E+02  +24*GCRFCC#+32*GHSERMO#
  +100000;   6.00000E+03   N REF133 !
   PARAMETER G(MONI_DELTA,FE:MO:MO;0)  2.98150E+02  +24*GFEFCC#+32*GHSERMO#
  +100000;   6.00000E+03   N REF132 !


 PHASE MU_PHASE  %  3 7   2   4 !
    CONSTITUENT MU_PHASE  :CR,FE : MO : CR,FE,MO :  !

   PARAMETER G(MU_PHASE,CR:MO:CR;0)  2.98150E+02  +7*GCRFCC#+2*GHSERMO#
  +4*GHSERCR#+130000-100*T;   6.00000E+03   N REF115 !
   PARAMETER G(MU_PHASE,FE:MO:CR;0)  2.98150E+02  +7*GFEFCC#+2*GHSERMO#
  +4*GHSERCR#+130000-100*T;   6.00000E+03   N REF115 !
   PARAMETER G(MU_PHASE,CR:MO:FE;0)  2.98150E+02  +7*GCRFCC#+2*GHSERMO#
  +4*GHSERFE#+130000-100*T;   6.00000E+03   N REF115 !
   PARAMETER G(MU_PHASE,FE:MO:FE;0)  2.98150E+02  +39475-6.032*T+7*GFEFCC#
  +2*GHSERMO#+4*GHSERFE#+GPMU1#;   6.00000E+03   N REF10 !
   PARAMETER G(MU_PHASE,CR:MO:MO;0)  2.98150E+02  +7*GCRFCC#+6*GHSERMO#
  +130000-100*T;   6.00000E+03   N REF115 !
   PARAMETER G(MU_PHASE,FE:MO:MO;0)  2.98150E+02  -46663-5.891*T+7*GFEFCC#
  +6*GHSERMO#+GPMU2#;   6.00000E+03   N REF10 !
   PARAMETER G(MU_PHASE,CR,FE:MO:MO;0)  2.98150E+02  -45000;   6.00000E+03   
  N REF115 !


 PHASE P_PHASE  %  3 24   20   12 !
    CONSTITUENT P_PHASE  :CR,FE : CR,FE,MO : MO :  !

   PARAMETER G(P_PHASE,CR:CR:MO;0)  2.98150E+02  +24*GCRFCC#+20*GHSERCR#
  +12*GHSERMO#+252300-100*T;   6.00000E+03   N REF133 !
   PARAMETER G(P_PHASE,FE:CR:MO;0) 298.15 UN_ASS; 300 N REF0 !
   PARAMETER G(P_PHASE,CR:FE:MO;0) 298.15 UN_ASS; 300 N REF0 !
   PARAMETER G(P_PHASE,FE:FE:MO;0)  2.98150E+02  +24*GFEFCC#+20*GHSERFE#
  +12*GHSERMO#+111361;   6.00000E+03   N REF132 !
   PARAMETER G(P_PHASE,CR:MO:MO;0)  2.98150E+02  +24*GCRFCC#+32*GHSERMO#
  +95573-200*T;   6.00000E+03   N REF133 !
   PARAMETER G(P_PHASE,FE:MO:MO;0)  2.98150E+02  +24*GFEFCC#+32*GHSERMO#
  +362525-332.7*T;   6.00000E+03   N REF132 !


 PHASE R_PHASE  %  3 27   14   12 !
    CONSTITUENT R_PHASE  :CR,FE : MO : CR,FE,MO :  !

   PARAMETER G(R_PHASE,CR:MO:CR;0)  2.98150E+02  +27*GCRFCC#+14*GHSERMO#
  +12*GHSERCR#-20000;   6.00000E+03   N REF115 !
   PARAMETER G(R_PHASE,FE:MO:CR;0)  2.98150E+02  +27*GFEFCC#+14*GHSERMO#
  +12*GHSERCR#+600260-620*T;   6.00000E+03   N REF115 !
   PARAMETER G(R_PHASE,CR:MO:FE;0)  2.98150E+02  +27*GCRFCC#+14*GHSERMO#
  +12*GHSERFE#+645260-620*T;   6.00000E+03   N REF115 !
   PARAMETER G(R_PHASE,FE:MO:FE;0)  2.98150E+02  -77487-50.486*T+27*GFEFCC#
  +14*GHSERMO#+12*GHSERFE#+GPR1#;   6.00000E+03   N REF10 !
   PARAMETER G(R_PHASE,CR:MO:MO;0)  2.98150E+02  +27*GCRFCC#+26*GHSERMO#
  -20000;   6.00000E+03   N REF115 !
   PARAMETER G(R_PHASE,FE:MO:MO;0)  2.98150E+02  +313474-289.472*T
  +27*GFEFCC#+26*GHSERMO#+GPR2#;   6.00000E+03   N REF10 !


 PHASE SIC  %  2 1   1 !
    CONSTITUENT SIC  :SI : C :  !

   PARAMETER G(SIC,SI:C;0)  2.98150E+02  -85572.2636+173.200518*T
  -25.856*T*LN(T)-.02106825*T**2+3.2153E-06*T**3+438415*T**(-1);  
  7.00000E+02  Y
   -95145.9018+300.345769*T-45.093*T*LN(T)-.00366815*T**2
  +2.19983333E-07*T**3+1341065*T**(-1);  2.10000E+03  Y
   -105007.971+360.308813*T-53.073*T*LN(T)-7.4525E-04*T**2
  +1.73166667E-08*T**3+3693345*T**(-1);  4.00000E+03  N REF286 !


 PHASE SIGMA  %  3 8   4   18 !
    CONSTITUENT SIGMA  :FE : CR,MO,V : CR,FE,MO,V :  !

   PARAMETER G(SIGMA,FE:CR:CR;0)  2.98150E+02  +8*GFEFCC#+22*GHSERCR#+92300
  -95.96*T+GPSIG1#;   6.00000E+03   N REF107 !
   PARAMETER G(SIGMA,FE:MO:CR;0)  2.98150E+02  +8*GFEFCC#+4*GHSERMO#
  +18*GHSERCR#+488480-360*T;   6.00000E+03   N REF115 !
   PARAMETER G(SIGMA,FE:V:CR;0)  2.98150E+02  +155735-89.5976*T+8*GFEFCC#
  +4*GHSERVV#+18*GHSERCR#;   6.00000E+03   N REF323 !
   PARAMETER G(SIGMA,FE:CR:FE;0)  2.98150E+02  +8*GFEFCC#+4*GHSERCR#
  +18*GHSERFE#+117300-95.96*T+GPSIG2#;   6.00000E+03   N REF107 !
   PARAMETER G(SIGMA,FE:MO:FE;0)  2.98150E+02  -1813-27.272*T+8*GFEFCC#
  +18*GHSERFE#+4*GHSERMO#;   6.00000E+03   N REF10 !
   PARAMETER G(SIGMA,FE:V:FE;0)  2.98150E+02  +8*GFEFCC#+4*GHSERVV#
  +18*GHSERFE#-157961+60.729*T;   6.00000E+03   N REF269 !
   PARAMETER G(SIGMA,FE:CR:MO;0)  2.98150E+02  +8*GFEFCC#+4*GHSERCR#
  +18*GHSERMO#+312580-260*T;   6.00000E+03   N REF115 !
   PARAMETER G(SIGMA,FE:MO:MO;0)  2.98150E+02  +83326-69.618*T+8*GFEFCC#
  +22*GHSERMO#;   6.00000E+03   N REF10 !
   PARAMETER G(SIGMA,FE:V:MO;0)  2.98150E+02  +8*GFEFCC#+4*GHSERVV#
  +18*GHSERMO#;   6.00000E+03   N REF136 !
   PARAMETER G(SIGMA,FE:CR:V;0)  2.98150E+02  -245761-67.3294*T+8*GFEFCC#
  +4*GHSERCR#+18*GHSERVV#;   6.00000E+03   N REF323 !
   PARAMETER G(SIGMA,FE:MO:V;0)  2.98150E+02  +8*GFEFCC#+4*GHSERMO#
  +18*GHSERVV#;   6.00000E+03   N REF136 !
   PARAMETER G(SIGMA,FE:V:V;0)  2.98150E+02  +8*GFEFCC#+22*GHSERVV#-205321
  -60.967*T;   6.00000E+03   N REF269 !
   PARAMETER G(SIGMA,FE:CR:CR,MO;0)  2.98150E+02  -148000;   6.00000E+03   N 
  REF115 !
   PARAMETER G(SIGMA,FE:MO:CR,MO;0)  2.98150E+02  121000;   6.00000E+03   N 
  REF115 !
   PARAMETER G(SIGMA,FE:CR:FE,MO;0)  2.98150E+02  570000;   6.00000E+03   N 
  REF115 !
   PARAMETER G(SIGMA,FE:CR:FE,V;0)  2.98150E+02  -235158;   6.00000E+03   N 
  REF323 !
   PARAMETER G(SIGMA,FE:MO:FE,MO;0)  2.98150E+02  222909;   6.00000E+03   N 
  REF10 !
   PARAMETER G(SIGMA,FE:V:FE,V;0)  2.98150E+02  -305784;   6.00000E+03   N 
  REF269 !


 PHASE V3C2  %  2 3   2 !
    CONSTITUENT V3C2  :FE,V : C :  !

   PARAMETER G(V3C2,FE:C;0)  2.98150E+02  +7250+741.566*T-125.833*T*LN(T)
  +779485*T**(-1);   6.00000E+03   N REF275 !
   PARAMETER G(V3C2,V:C;0)  2.98150E+02  -260341+16.897*T+3*GHSERVV#
  +2*GHSERCC#;   6.00000E+03   N REF256 !

 LIST_OF_REFERENCES
 NUMBER  SOURCE
   REF283  'Alan Dinsdale, SGTE Data for Pure Elements, 
          Calphad Vol 15(1991) p 317-425, 
          also in NPL Report DMA(A)195 Rev. August 1990'
   REF101  'J-O Andersson, Calphad Vol 11 (1987) p 271-276, TRITA 0314; C-CR'
   REF190  'P. Gustafson, Scan. J. Metall. vol 14, (1985) p 259-267 
          TRITA 0237 (1984); C-FE'
   REF104  'J-O Andersson, Calphad Vol 12 (1988) p 1-8 TRITA 0317 (1986); C
         -MO'
   REF98   'J. Lacaze and B. Sundman, provisional; Fe-Si'
   REF256  'W. Huang, TRITA-MAC 431 (1990); C-V'
   REF267  'W. Huang, Metall. Trans. Vol 21A(1990) p 2115-2123, 
          TRITA-MAC 411 (Rev 1989); C-FE-MN'
   REF177  'NPL, unpublished work (1989); C-Mn-Si'
   REF275  'W. Huang, TRITA-MAC 441 (1990), Fe-Mn-V-C *'
   REF322  'Byeong-Joo Lee, unpublished revision (1991); C-Cr-Fe-Ni'
   REF213  'P. Gustafson, TRITA-MAC 342, (1987); CR-FE-W'
   REF115  'J-O Andersson, Met Trans A, Vol 19A, (1988) p 1385-1394 
          TRITA 0322 (1986); CR-FE-MO'
   REF324  'Byeong-Joo Lee, TRITA-MAC 475 (1991), C-Cr-Fe-V'
   REF90   'I Ansara, unpublished work (1991); Cr-Si'
   REF281  'Alan Dinsdale, SGTE Data for Pure Elements, NPL Report DMA(A)195 
          September 1989'
   REF319  'H. Du and M. Hillert, revision; C-Fe-N'
   REF99   'J. Lacaze and B. Sundman, Met. Trans A, Vol 22A (1991) 
          pp 2211-2223; C-Fe-Si'
   REF316  'Caian Qui, Trita-MAC 482 (1992) Revision ; C-Cr-Fe-Mo'
   REF113  'J-O Andersson, Calphad Vol 12 (1988), p 9-23 
          TRITA 0321 (1986); C-FE-MO'
   REF214  'P. Gustafson, TRITA-MAC 354 (1987); C-Cr-Fe-Mo-W'
   REF10   'A. Fernandez Guillermet, CALPHAD Vol 6 (1982), p 127-140 
          (sigma phase revised 1986), TRITA-MAC 200 (1982); FE-MO'
   REF102  'J-O Andersson, Met. Trans A, Vol 19A, (1988) p 627-636 
          TRITA 0207 (1986); C-CR-FE'
   REF323  'Byeong-Joo Lee, TRITA-MAC 474 (1991), Cr-Fe-V'
   REF42   'Annika Forsberg and John ]gren, TRITA-MAC 483 (1992); Fe-Mn-Si'
   REF220  'P Gustafson, Inst. Met. Res. (Sweden) (1990); Estimations of 
          C-CR-FE-V, C-CR-FE-MO-V-W, FE-N-W, FE-MN-N, FE-N-SI, CR-N-V, C-CR
         -N, 
          FE-MO-N, CR-N-W, CR-TI-N'
   REF133  'K. Frisk, TRITA-MAC 429 (1990); CR-MO-NI'
   REF132  'K. Frisk, TRITA-MAC 428 (1990); FE-MO-NI'
   REF286  'SGTE Substance database, AUG 1989.'
   REF107  'J-O Andersson, B. Sundman, CALPHAD Vol 11, (1987), p 83-92 
          TRITA 0270 (1986); CR-FE'
   REF269  'W. Huang, TRITA-MAC 432 (Rev 1989,1990); FE-V'
   REF136  'Unassessed parameter, linear combination of unary data. (MU, 
         SIGMA)'
   REF123  'K. Frisk, Report D 60, KTH, (1984); CR-MO'
   REF325  'Byeong-Joo Lee, unpublished revision (1991), C-Cr-Fe-Mo-Ni'
   REF270  'W. Huang, TRITA-MAC 432 (1990); C-Fe-V'
   REF58   'B. Sundman, TEST'
   REF207  'P. Gustafson, Metall. Trans. 19A(1988) p 2547-2554, 
          TRITA-MAC 348, (1987); C-CR-FE-W'
   REF126  'K. Frisk, Metall. Trans. Vol 21A (1990) p 2477-2488, 
          TRITA 0409 (1989); CR-FE-N'
   REF117  'J-O Andersson, TRITA-MAC 323 (1986); C-CR-FE-MO'
   REF111  'J-O Andersson, CALPHAD Vol 7, (1983), p 305-315 (parameters 
         revised 
          1986 due to new decription of V) TRITA 0201 (1982); FE-V'
  !
