Repository: sundmanbo/opencalphad

This is OpenCalphad version 6, now start updates

File: macros/steel7.TDB (part 2 of 2)
   PARAMETER G(M7C3,CR:C;0)  2.98150E+02  +GCRM7C3#;   6.00000E+03   N 
  REF322 !
   PARAMETER G(M7C3,FE:C;0)  2.98150E+02  +7*GHSERFE#+3*GHSERCC#+75000
  -48.2168*T;   6.00000E+03   N REF322 !
   PARAMETER G(M7C3,MO:C;0)  2.98150E+02  +7*GHSERMO#+3*GHSERCC#-140415
  +24.24*T;   6.00000E+03   N REF316 !
   PARAMETER G(M7C3,V:C;0)  2.98150E+02  -454245+1518.48*T-250.981*T*LN(T)
  +2148691*T**(-1);   6.00000E+03   N REF324 !
   PARAMETER G(M7C3,CR,FE:C;0)  2.98150E+02  -4520-10*T;   6.00000E+03   N 
  REF322 !
   PARAMETER G(M7C3,CR,FE,V:C;0)  2.98150E+02  -250158;   6.00000E+03   N 
  REF324 !
   PARAMETER G(M7C3,CR,MO:C;0)  2.98150E+02  165280;   6.00000E+03   N 
  REF316 !
   PARAMETER G(M7C3,CR,V:C;0)  2.98150E+02  -110271;   6.00000E+03   N 
  REF324 !


 PHASE MC_ETA  %  2 1   1 !
    CONSTITUENT MC_ETA  :MO% : C%,VA :  !

   PARAMETER G(MC_ETA,MO:C;0)  2.98150E+02  -9100-5.35*T-750000*T**(-1)
  +GHSERMO#+GHSERCC#;   6.00000E+03   N REF113 !
   PARAMETER G(MC_ETA,MO:VA;0)  2.98150E+02  +GHSERMO#+15200+.63*T;   
  6.00000E+03   N REF113 !
   PARAMETER G(MC_ETA,MO:C,VA;0)  2.98150E+02  -59500;   6.00000E+03   N 
  REF104 !


 PHASE MC_SHP  %  2 1   1 !
    CONSTITUENT MC_SHP  :MO : C :  !

   PARAMETER G(MC_SHP,MO:C;0)  2.98150E+02  -32983+2.5*T+GHSERMO#+GHSERCC#;  
   6.00000E+03   N REF104 !


 PHASE MONI_DELTA  %  3 24   20   12 !
    CONSTITUENT MONI_DELTA  :CR,FE : CR,FE,MO : MO :  !

   PARAMETER G(MONI_DELTA,CR:CR:MO;0)  2.98150E+02  +24*GCRFCC#+20*GHSERCR#
  +12*GHSERMO#+50000;   6.00000E+03   N REF133 !
   PARAMETER G(MONI_DELTA,FE:CR:MO;0) 298.15 UN_ASS; 300 N REF0 !
   PARAMETER G(MONI_DELTA,CR:FE:MO;0) 298.15 UN_ASS; 300 N REF0 !
   PARAMETER G(MONI_DELTA,FE:FE:MO;0)  2.98150E+02  +24*GFEFCC#+20*GHSERFE#
  +12*GHSERMO#+100000;   6.00000E+03   N REF132 !
   PARAMETER G(MONI_DELTA,CR:MO:MO;0)  2.98150E+02  +24*GCRFCC#+32*GHSERMO#
  +100000;   6.00000E+03   N REF133 !
   PARAMETER G(MONI_DELTA,FE:MO:MO;0)  2.98150E+02  +24*GFEFCC#+32*GHSERMO#
  +100000;   6.00000E+03   N REF132 !


 PHASE MU_PHASE  %  3 7   2   4 !
    CONSTITUENT MU_PHASE  :CR,FE : MO : CR,FE,MO :  !

   PARAMETER G(MU_PHASE,CR:MO:CR;0)  2.98150E+02  +7*GCRFCC#+2*GHSERMO#
  +4*GHSERCR#+130000-100*T;   6.00000E+03   N REF115 !
   PARAMETER G(MU_PHASE,FE:MO:CR;0)  2.98150E+02  +7*GFEFCC#+2*GHSERMO#
  +4*GHSERCR#+130000-100*T;   6.00000E+03   N REF115 !
   PARAMETER G(MU_PHASE,CR:MO:FE;0)  2.98150E+02  +7*GCRFCC#+2*GHSERMO#
  +4*GHSERFE#+130000-100*T;   6.00000E+03   N REF115 !
   PARAMETER G(MU_PHASE,FE:MO:FE;0)  2.98150E+02  +39475-6.032*T+7*GFEFCC#
  +2*GHSERMO#+4*GHSERFE#+GPMU1#;   6.00000E+03   N REF10 !
   PARAMETER G(MU_PHASE,CR:MO:MO;0)  2.98150E+02  +7*GCRFCC#+6*GHSERMO#
  +130000-100*T;   6.00000E+03   N REF115 !
   PARAMETER G(MU_PHASE,FE:MO:MO;0)  2.98150E+02  -46663-5.891*T+7*GFEFCC#
  +6*GHSERMO#+GPMU2#;   6.00000E+03   N REF10 !
   PARAMETER G(MU_PHASE,CR,FE:MO:MO;0)  2.98150E+02  -45000;   6.00000E+03   
  N REF115 !


 PHASE P_PHASE  %  3 24   20   12 !
    CONSTITUENT P_PHASE  :CR,FE : CR,FE,MO : MO :  !

   PARAMETER G(P_PHASE,CR:CR:MO;0)  2.98150E+02  +24*GCRFCC#+20*GHSERCR#
  +12*GHSERMO#+252300-100*T;   6.00000E+03   N REF133 !
   PARAMETER G(P_PHASE,FE:CR:MO;0) 298.15 UN_ASS; 300 N REF0 !
   PARAMETER G(P_PHASE,CR:FE:MO;0) 298.15 UN_ASS; 300 N REF0 !
   PARAMETER G(P_PHASE,FE:FE:MO;0)  2.98150E+02  +24*GFEFCC#+20*GHSERFE#
  +12*GHSERMO#+111361;   6.00000E+03   N REF132 !
   PARAMETER G(P_PHASE,CR:MO:MO;0)  2.98150E+02  +24*GCRFCC#+32*GHSERMO#
  +95573-200*T;   6.00000E+03   N REF133 !
   PARAMETER G(P_PHASE,FE:MO:MO;0)  2.98150E+02  +24*GFEFCC#+32*GHSERMO#
  +362525-332.7*T;   6.00000E+03   N REF132 !


 PHASE R_PHASE  %  3 27   14   12 !
    CONSTITUENT R_PHASE  :CR,FE : MO : CR,FE,MO :  !

   PARAMETER G(R_PHASE,CR:MO:CR;0)  2.98150E+02  +27*GCRFCC#+14*GHSERMO#
  +12*GHSERCR#-20000;   6.00000E+03   N REF115 !
   PARAMETER G(R_PHASE,FE:MO:CR;0)  2.98150E+02  +27*GFEFCC#+14*GHSERMO#
  +12*GHSERCR#+600260-620*T;   6.00000E+03   N REF115 !
   PARAMETER G(R_PHASE,CR:MO:FE;0)  2.98150E+02  +27*GCRFCC#+14*GHSERMO#
  +12*GHSERFE#+645260-620*T;   6.00000E+03   N REF115 !
   PARAMETER G(R_PHASE,FE:MO:FE;0)  2.98150E+02  -77487-50.486*T+27*GFEFCC#
  +14*GHSERMO#+12*GHSERFE#+GPR1#;   6.00000E+03   N REF10 !
   PARAMETER G(R_PHASE,CR:MO:MO;0)  2.98150E+02  +27*GCRFCC#+26*GHSERMO#
  -20000;   6.00000E+03   N REF115 !
   PARAMETER G(R_PHASE,FE:MO:MO;0)  2.98150E+02  +313474-289.472*T
  +27*GFEFCC#+26*GHSERMO#+GPR2#;   6.00000E+03   N REF10 !


 PHASE LIQUID:L %  1  1.0  !
    CONSTITUENT LIQUID:L :C,CR,FE,MO,SI,V :  !

   PARAMETER G(LIQUID,C;0)  2.98150E+02  +117369-24.63*T+GHSERCC#+GPCLIQ#;   
  6.00000E+03   N REF283 !
   PARAMETER G(LIQUID,CR;0)  2.98150E+02  +24339.955-11.420225*T
  +2.37615E-21*T**7+GHSERCR#+GPCRLIQ#;  2.18000E+03  Y
   +18409.36-8.563683*T+2.88526E+32*T**(-9)+GHSERCR#+GPCRLIQ#;  6.00000E+03  
  N REF283 !
   PARAMETER G(LIQUID,FE;0)  2.98150E+02  +GFELIQ#+GPFELIQ#;   6.00000E+03   
  N REF283 !
   PARAMETER G(LIQUID,MO;0)  2.98150E+02  +41831.347-14.694912*T
  +4.24519E-22*T**7+GHSERMO#+GPMOLIQ#;  2.89600E+03  Y
   +34095.373-11.890046*T+4.849315E+33*T**(-9)+GHSERMO#+GPMOLIQ#;  
  5.00000E+03  N REF283 !
   PARAMETER G(LIQUID,SI;0)  2.98150E+02  +50696.36-30.099439*T
  +2.09307E-21*T**7+GHSERSI#;  1.68700E+03  Y
   +49828.165-29.559069*T+4.20369E+30*T**(-9)+GHSERSI#;  3.60000E+03  N 
  REF283 !
   PARAMETER G(LIQUID,V;0)  2.98150E+02  +20764.117-9.455552*T
  -5.19136E-22*T**7+GHSERVV#;  7.90000E+02  Y
   +20764.117-9.455552*T-5.19136E-22*T**7+GHSERVV#;  2.18300E+03  Y
   +22072.354-10.0848*T-6.44389E+31*T**(-9)+GHSERVV#;  4.00000E+03  N REF283 !
   PARAMETER G(LIQUID,C,CR;0)  2.98150E+02  -90526-25.9116*T;   6.00000E+03  
   N REF101 !
   PARAMETER G(LIQUID,C,CR;1)  2.98150E+02  80000;   6.00000E+03   N REF101 !
   PARAMETER G(LIQUID,C,CR;2)  2.98150E+02  80000;   6.00000E+03   N REF101 !
   PARAMETER G(LIQUID,C,CR,FE;0)  2.98150E+02  -496063;   6.00000E+03   N 
  REF322 !
   PARAMETER G(LIQUID,C,CR,FE;1)  2.98150E+02  57990;   6.00000E+03   N 
  REF322 !
   PARAMETER G(LIQUID,C,CR,FE;2)  2.98150E+02  61404;   6.00000E+03   N 
  REF322 !
   PARAMETER G(LIQUID,C,CR,V;0)  2.98150E+02  -769497;   6.00000E+03   N 
  REF324 !
   PARAMETER G(LIQUID,C,CR,V;1)  2.98150E+02  263981;   6.00000E+03   N 
  REF324 !
   PARAMETER G(LIQUID,C,CR,V;2)  2.98150E+02  3599;   6.00000E+03   N REF324 !
   PARAMETER G(LIQUID,C,FE;0)  2.98150E+02  -124320+28.5*T;   6.00000E+03   
  N REF190 !
   PARAMETER G(LIQUID,C,FE;1)  2.98150E+02  19300;   6.00000E+03   N REF190 !
   PARAMETER G(LIQUID,C,FE;2)  2.98150E+02  +49260-19*T;   6.00000E+03   N 
  REF190 !
   PARAMETER G(LIQUID,C,FE,SI;0)  2.98150E+02  445740;   6.00000E+03   N 
  REF99 !
   PARAMETER G(LIQUID,C,FE,SI;1)  2.98150E+02  -6065-35.33*T;   6.00000E+03  
   N REF99 !
   PARAMETER G(LIQUID,C,FE,SI;2)  2.98150E+02  +2545792-1450.6*T;   
  6.00000E+03   N REF99 !
   PARAMETER G(LIQUID,C,FE,V;0)  2.98150E+02  -60000;   6.00000E+03   N 
  REF270 !
   PARAMETER G(LIQUID,C,FE,V;1)  2.98150E+02  -60000;   6.00000E+03   N 
  REF270 !
   PARAMETER G(LIQUID,C,FE,V;2)  2.98150E+02  100000;   6.00000E+03   N 
  REF270 !
   PARAMETER G(LIQUID,C,FE,MO;0)  2.98150E+02  -37800;   6.00000E+03   N 
  REF113 !
   PARAMETER G(LIQUID,C,MO;0)  2.98150E+02  -217800+38.41*T;   6.00000E+03   
  N REF104 !
   PARAMETER G(LIQUID,C,MO;1)  2.98150E+02  30000;   6.00000E+03   N REF104 !
   PARAMETER G(LIQUID,C,MO;2)  2.98150E+02  47000;   6.00000E+03   N REF104 !
   PARAMETER G(LIQUID,C,SI;0)  2.98150E+02  -133000+30.97*T;   6.00000E+03   
  N REF99 !
   PARAMETER G(LIQUID,C,V;0)  2.98150E+02  -284196+38.952*T;   6.00000E+03   
  N REF256 !
   PARAMETER G(LIQUID,C,V;1)  2.98150E+02  +96335-17.775*T;   6.00000E+03   
  N REF256 !
   PARAMETER G(LIQUID,C,V;2)  2.98150E+02  102050;   6.00000E+03   N REF256 !
   PARAMETER G(LIQUID,CR,FE;0)  2.98150E+02  -14550+6.65*T;   6.00000E+03   
  N REF107 !
   PARAMETER G(LIQUID,CR,FE,V;0)  2.98150E+02  14881;   6.00000E+03   N 
  REF323 !
   PARAMETER G(LIQUID,CR,FE,V;1)  2.98150E+02  17968;   6.00000E+03   N 
  REF323 !
   PARAMETER G(LIQUID,CR,FE,V;2)  2.98150E+02  -7692;   6.00000E+03   N 
  REF323 !
   PARAMETER G(LIQUID,CR,MO;0)  2.98150E+02  +15810-6.714*T;   6.00000E+03   
  N REF123 !
   PARAMETER G(LIQUID,CR,MO;1)  2.98150E+02  -6220;   6.00000E+03   N REF123 !
   PARAMETER G(LIQUID,CR,SI;0)  2.98150E+02  -120157.52+16.63891*T;   
  6.00000E+03   N REF90 !
   PARAMETER G(LIQUID,CR,SI;1)  2.98150E+02  -49502.35+13.76967*T;   
  6.00000E+03   N REF90 !
   PARAMETER G(LIQUID,CR,V;0)  2.98150E+02  -9874-2.6964*T;   6.00000E+03   
  N REF323 !
   PARAMETER G(LIQUID,CR,V;1)  2.98150E+02  -1720-2.5237*T;   6.00000E+03   
  N REF323 !
   PARAMETER G(LIQUID,FE,MO;0)  2.98150E+02  -6973-.37*T;   6.00000E+03   N 
  REF10 !
   PARAMETER G(LIQUID,FE,MO;1)  2.98150E+02  -9424+4.502*T;   6.00000E+03   
  N REF10 !
   PARAMETER G(LIQUID,FE,SI;0)  2.98150E+02  -164435+41.977*T;   6.00000E+03 
    N REF99 !
   PARAMETER G(LIQUID,FE,SI;1)  2.98150E+02  -21.523*T;   6.00000E+03   N 
  REF99 !
   PARAMETER G(LIQUID,FE,SI;2)  2.98150E+02  -18821+22.07*T;   6.00000E+03   
  N REF99 !
   PARAMETER G(LIQUID,FE,SI;3)  2.98150E+02  9696;   6.00000E+03   N REF99 !
   PARAMETER G(LIQUID,FE,V;0)  2.98150E+02  -34679+1.895*T;   6.00000E+03   
  N REF269 !
   PARAMETER G(LIQUID,FE,V;1)  2.98150E+02  10209;   6.00000E+03   N REF269 !


 PHASE SIGMA  %  3 8   4   18 !
    CONSTITUENT SIGMA  :FE : CR,MO,V : CR,FE,MO,V :  !

   PARAMETER G(SIGMA,FE:CR:CR;0)  2.98150E+02  +8*GFEFCC#+22*GHSERCR#+92300
  -95.96*T+GPSIG1#;   6.00000E+03   N REF107 !
   PARAMETER G(SIGMA,FE:MO:CR;0)  2.98150E+02  +8*GFEFCC#+4*GHSERMO#
  +18*GHSERCR#+488480-360*T;   6.00000E+03   N REF115 !
   PARAMETER G(SIGMA,FE:V:CR;0)  2.98150E+02  +155735-89.5976*T+8*GFEFCC#
  +4*GHSERVV#+18*GHSERCR#;   6.00000E+03   N REF323 !
   PARAMETER G(SIGMA,FE:CR:FE;0)  2.98150E+02  +8*GFEFCC#+4*GHSERCR#
  +18*GHSERFE#+117300-95.96*T+GPSIG2#;   6.00000E+03   N REF107 !
   PARAMETER G(SIGMA,FE:MO:FE;0)  2.98150E+02  -1813-27.272*T+8*GFEFCC#
  +18*GHSERFE#+4*GHSERMO#;   6.00000E+03   N REF10 !
   PARAMETER G(SIGMA,FE:V:FE;0)  2.98150E+02  +8*GFEFCC#+4*GHSERVV#
  +18*GHSERFE#-157961+60.729*T;   6.00000E+03   N REF269 !
   PARAMETER G(SIGMA,FE:CR:MO;0)  2.98150E+02  +8*GFEFCC#+4*GHSERCR#
  +18*GHSERMO#+312580-260*T;   6.00000E+03   N REF115 !
   PARAMETER G(SIGMA,FE:MO:MO;0)  2.98150E+02  +83326-69.618*T+8*GFEFCC#
  +22*GHSERMO#;   6.00000E+03   N REF10 !
   PARAMETER G(SIGMA,FE:V:MO;0)  2.98150E+02  +8*GFEFCC#+4*GHSERVV#
  +18*GHSERMO#;   6.00000E+03   N REF136 !
   PARAMETER G(SIGMA,FE:CR:V;0)  2.98150E+02  -245761-67.3294*T+8*GFEFCC#
  +4*GHSERCR#+18*GHSERVV#;   6.00000E+03   N REF323 !
   PARAMETER G(SIGMA,FE:MO:V;0)  2.98150E+02  +8*GFEFCC#+4*GHSERMO#
  +18*GHSERVV#;   6.00000E+03   N REF136 !
   PARAMETER G(SIGMA,FE:V:V;0)  2.98150E+02  +8*GFEFCC#+22*GHSERVV#-205321
  -60.967*T;   6.00000E+03   N REF269 !
   PARAMETER G(SIGMA,FE:CR:CR,MO;0)  2.98150E+02  -148000;   6.00000E+03   N 
  REF115 !
   PARAMETER G(SIGMA,FE:MO:CR,MO;0)  2.98150E+02  121000;   6.00000E+03   N 
  REF115 !
   PARAMETER G(SIGMA,FE:CR:FE,MO;0)  2.98150E+02  570000;   6.00000E+03   N 
  REF115 !
   PARAMETER G(SIGMA,FE:CR:FE,V;0)  2.98150E+02  -235158;   6.00000E+03   N 
  REF323 !
   PARAMETER G(SIGMA,FE:MO:FE,MO;0)  2.98150E+02  222909;   6.00000E+03   N 
  REF10 !
   PARAMETER G(SIGMA,FE:V:FE,V;0)  2.98150E+02  -305784;   6.00000E+03   N 
  REF269 !


 TYPE_DEFINITION ' GES A_P_D CBCC_A12 MAGNETIC  -3.0    2.80000E-01 !
 PHASE CBCC_A12  %'  2 1   1 !
    CONSTITUENT CBCC_A12  :CR,FE,SI,V : C,VA% :  !

   PARAMETER G(CBCC_A12,CR:C;0) 298.15 UN_ASS; 300 N REF0 !
   PARAMETER G(CBCC_A12,FE:C;0)  2.98150E+02  +80000+GHSERFE#+GHSERCC#;   
  6.00000E+03   N REF267 !
   PARAMETER G(CBCC_A12,SI:C;0)  2.98150E+02  +1000000+566.0326*T
  -85.955678*T*LN(T)-.007814909*T**2+3.7239E-07*T**3+1688653*T**(-1);  
  3.00000E+03  N REF177 !
   PARAMETER G(CBCC_A12,V:C;0)  2.98150E+02  +10000+GHSERVV#+GHSERCC#;   
  6.00000E+03   N REF275 !
   PARAMETER G(CBCC_A12,CR:VA;0)  2.98150E+02  +11087+2.7196*T+GHSERCR#;   
  6.00000E+03   N REF283 !
   PARAMETER G(CBCC_A12,FE:VA;0)  2.98150E+02  +4745+GHSERFE#;   6.00000E+03 
    N REF283 !
   PARAMETER G(CBCC_A12,SI:VA;0)  2.98150E+02  +50208-20.377*T+GHSERSI#;  
  3.60000E+03  N REF283 !
   PARAMETER G(CBCC_A12,V:VA;0) 298.15 UN_ASS; 300 N REF0 !
   PARAMETER G(CBCC_A12,FE:C,VA;0)  2.98150E+02  -34671;   6.00000E+03   N 
  REF267 !
   PARAMETER G(CBCC_A12,FE,SI:VA;0)  2.98150E+02  -153141+46.48*T;   
  6.00000E+03   N REF42 !
   PARAMETER G(CBCC_A12,FE,SI:VA;1)  2.98150E+02  -92352;   6.00000E+03   N 
  REF42 !
   PARAMETER G(CBCC_A12,FE,SI:VA;2)  2.98150E+02  62240;   6.00000E+03   N 
  REF42 !
   PARAMETER G(CBCC_A12,FE,V:VA;0)  2.98150E+02  -10000;   6.00000E+03   N 
  REF275 !


 PHASE V3C2  %  2 3   2 !
    CONSTITUENT V3C2  :FE,V : C :  !

   PARAMETER G(V3C2,FE:C;0)  2.98150E+02  +7250+741.566*T-125.833*T*LN(T)
  +779485*T**(-1);   6.00000E+03   N REF275 !
   PARAMETER G(V3C2,V:C;0)  2.98150E+02  -260341+16.897*T+3*GHSERVV#
  +2*GHSERCC#;   6.00000E+03   N REF256 !

 LIST_OF_REFERENCES
 NUMBER  SOURCE
   REF283  'Alan Dinsdale, SGTE Data for Pure Elements, 
          Calphad Vol 15(1991) p 317-425, 
          also in NPL Report DMA(A)195 Rev. August 1990'
   REF101  'J-O Andersson, Calphad Vol 11 (1987) p 271-276, TRITA 0314; C-CR'
   REF190  'P. Gustafson, Scan. J. Metall. vol 14, (1985) p 259-267 
          TRITA 0237 (1984); C-FE'
   REF104  'J-O Andersson, Calphad Vol 12 (1988) p 1-8 TRITA 0317 (1986); C
         -MO'
   REF98   'J. Lacaze and B. Sundman, provisional; Fe-Si'
   REF256  'W. Huang, TRITA-MAC 431 (1990); C-V'
   REF267  'W. Huang, Metall. Trans. Vol 21A(1990) p 2115-2123, 
          TRITA-MAC 411 (Rev 1989); C-FE-MN'
   REF177  'NPL, unpublished work (1989); C-Mn-Si'
   REF275  'W. Huang, TRITA-MAC 441 (1990), Fe-Mn-V-C *'
   REF322  'Byeong-Joo Lee, unpublished revision (1991); C-Cr-Fe-Ni'
   REF213  'P. Gustafson, TRITA-MAC 342, (1987); CR-FE-W'
   REF115  'J-O Andersson, Met Trans A, Vol 19A, (1988) p 1385-1394 
          TRITA 0322 (1986); CR-FE-MO'
   REF324  'Byeong-Joo Lee, TRITA-MAC 475 (1991), C-Cr-Fe-V'
   REF90   'I Ansara, unpublished work (1991); Cr-Si'
   REF281  'Alan Dinsdale, SGTE Data for Pure Elements, NPL Report DMA(A)195 
          September 1989'
   REF319  'H. Du and M. Hillert, revision; C-Fe-N'
   REF99   'J. Lacaze and B. Sundman, Met. Trans A, Vol 22A (1991) 
          pp 2211-2223; C-Fe-Si'
   REF316  'Caian Qui, Trita-MAC 482 (1992) Revision ; C-Cr-Fe-Mo'
   REF113  'J-O Andersson, Calphad Vol 12 (1988), p 9-23 
          TRITA 0321 (1986); C-FE-MO'
   REF214  'P. Gustafson, TRITA-MAC 354 (1987); C-Cr-Fe-Mo-W'
   REF10   'A. Fernandez Guillermet, CALPHAD Vol 6 (1982), p 127-140 
          (sigma phase revised 1986), TRITA-MAC 200 (1982); FE-MO'
   REF102  'J-O Andersson, Met. Trans A, Vol 19A, (1988) p 627-636 
          TRITA 0207 (1986); C-CR-FE'
   REF323  'Byeong-Joo Lee, TRITA-MAC 474 (1991), Cr-Fe-V'
   REF42   'Annika Forsberg and John ]gren, TRITA-MAC 483 (1992); Fe-Mn-Si'
   REF220  'P Gustafson, Inst. Met. Res. (Sweden) (1990); Estimations of 
          C-CR-FE-V, C-CR-FE-MO-V-W, FE-N-W, FE-MN-N, FE-N-SI, CR-N-V, C-CR
         -N, 
          FE-MO-N, CR-N-W, CR-TI-N'
   REF133  'K. Frisk, TRITA-MAC 429 (1990); CR-MO-NI'
   REF132  'K. Frisk, TRITA-MAC 428 (1990); FE-MO-NI'
   REF286  'SGTE Substance database, AUG 1989.'
   REF107  'J-O Andersson, B. Sundman, CALPHAD Vol 11, (1987), p 83-92 
          TRITA 0270 (1986); CR-FE'
   REF269  'W. Huang, TRITA-MAC 432 (Rev 1989,1990); FE-V'
   REF136  'Unassessed parameter, linear combination of unary data. (MU, 
         SIGMA)'
   REF123  'K. Frisk, Report D 60, KTH, (1984); CR-MO'
   REF325  'Byeong-Joo Lee, unpublished revision (1991), C-Cr-Fe-Mo-Ni'
   REF270  'W. Huang, TRITA-MAC 432 (1990); C-Fe-V'
   REF58   'B. Sundman, TEST'
   REF207  'P. Gustafson, Metall. Trans. 19A(1988) p 2547-2554, 
          TRITA-MAC 348, (1987); C-CR-FE-W'
   REF126  'K. Frisk, Metall. Trans. Vol 21A (1990) p 2477-2488, 
          TRITA 0409 (1989); CR-FE-N'
   REF117  'J-O Andersson, TRITA-MAC 323 (1986); C-CR-FE-MO'
   REF111  'J-O Andersson, CALPHAD Vol 7, (1983), p 305-315 (parameters 
         revised 
          1986 due to new decription of V) TRITA 0201 (1982); FE-V'
  !
