Repository: sundmanbo/opencalphad

This is OpenCalphad version 6, now start updates

File: macros/CHO-gas.TDB (part 2 of 2)
  +R#*T*LN(1E-05*P);   6.00000E+03   N REF2835 !
   PARAMETER G(GAS,C2H4O3_123TRIOXOLANE;0)  2.98150E+02  +F4998T#
  +R#*T*LN(1E-05*P);   6.00000E+03   N REF2836 !
   PARAMETER G(GAS,C2H4O3_124TRIOXOLANE;0)  2.98150E+02  +F5006T#
  +R#*T*LN(1E-05*P);   6.00000E+03   N REF2837 !
   PARAMETER G(GAS,C2H5;0)  2.98150E+02  +F5014T#+R#*T*LN(1E-05*P);   
  6.00000E+03   N REF2838 !
   PARAMETER G(GAS,C2H6;0)  2.98150E+02  +F5026T#+R#*T*LN(1E-05*P);   
  6.00000E+03   N REF2840 !
   PARAMETER G(GAS,C2H6O1;0)  2.98150E+02  +F5034T#+R#*T*LN(1E-05*P);   
  6.00000E+03   N REF2844 !
   PARAMETER G(GAS,C2H6O2;0)  2.98150E+02  +F5044T#+R#*T*LN(1E-05*P);   
  6.00000E+03   N REF2852 !
   PARAMETER G(GAS,C2O1;0)  2.98150E+02  +F5081T#+R#*T*LN(1E-05*P);   
  6.00000E+03   N REF2874 !
   PARAMETER G(GAS,C3;0)  2.98150E+02  +F5113T#+R#*T*LN(1E-05*P);   
  6.00000E+03   N REF2892 !
   PARAMETER G(GAS,C3H1;0)  2.98150E+02  +F5130T#+R#*T*LN(1E-05*P);   
  6.00000E+03   N REF2903 !
   PARAMETER G(GAS,C3H4_1;0)  2.98150E+02  +F5142T#+R#*T*LN(1E-05*P);   
  6.00000E+03   N REF2905 !
   PARAMETER G(GAS,C3H4_2;0)  2.98150E+02  +F5145T#+R#*T*LN(1E-05*P);   
  6.00000E+03   N REF2908 !
   PARAMETER G(GAS,C3H6;0)  2.98150E+02  +F5148T#+R#*T*LN(1E-05*P);   
  6.00000E+03   N REF2911 !
   PARAMETER G(GAS,C3H6O1;0)  2.98150E+02  +F5154T#+R#*T*LN(1E-05*P);   
  6.00000E+03   N REF2913 !
   PARAMETER G(GAS,C3H6_2;0)  2.98150E+02  +F5157T#+R#*T*LN(1E-05*P);   
  6.00000E+03   N REF2916 !
   PARAMETER G(GAS,C3H8;0)  2.98150E+02  +F5161T#+R#*T*LN(1E-05*P);   
  6.00000E+03   N REF2919 !
   PARAMETER G(GAS,C3O2;0)  2.98150E+02  +F5180T#+R#*T*LN(1E-05*P);   
  6.00000E+03   N REF2928 !
   PARAMETER G(GAS,C4;0)  2.98150E+02  +F5190T#+R#*T*LN(1E-05*P);   
  6.00000E+03   N REF2932 !
   PARAMETER G(GAS,C4H1;0)  2.98150E+02  +F5205T#+R#*T*LN(1E-05*P);   
  6.00000E+03   N REF2938 !
   PARAMETER G(GAS,C4H10_1;0)  2.98150E+02  +F5195T#+R#*T*LN(1E-05*P);   
  6.00000E+03   N REF2933 !
   PARAMETER G(GAS,C4H10_2;0)  2.98150E+02  +F5200T#+R#*T*LN(1E-05*P);   
  6.00000E+03   N REF2935 !
   PARAMETER G(GAS,C4H2;0)  2.98150E+02  +F5210T#+R#*T*LN(1E-05*P);   
  6.00000E+03   N REF2940 !
   PARAMETER G(GAS,C4H4;0)  2.98150E+02  +F5218T#+R#*T*LN(1E-05*P);   
  6.00000E+03   N REF2944 !
   PARAMETER G(GAS,C4H4_1_3;0)  2.98150E+02  +F5213T#+R#*T*LN(1E-05*P);   
  6.00000E+03   N REF2942 !
   PARAMETER G(GAS,C4H6_1;0)  2.98150E+02  +F5222T#+R#*T*LN(1E-05*P);   
  6.00000E+03   N REF2947 !
   PARAMETER G(GAS,C4H6_2;0)  2.98150E+02  +F5225T#+R#*T*LN(1E-05*P);   
  6.00000E+03   N REF2950 !
   PARAMETER G(GAS,C4H6_3;0)  2.98150E+02  +F5229T#+R#*T*LN(1E-05*P);   
  6.00000E+03   N REF2953 !
   PARAMETER G(GAS,C4H6_4;0)  2.98150E+02  +F5232T#+R#*T*LN(1E-05*P);   
  6.00000E+03   N REF2956 !
   PARAMETER G(GAS,C4H6_5;0)  2.98150E+02  +F5235T#+R#*T*LN(1E-05*P);   
  6.00000E+03   N REF2959 !
   PARAMETER G(GAS,C4H8;0)  2.98150E+02  +F5240T#+R#*T*LN(1E-05*P);   
  6.00000E+03   N REF2961 !
   PARAMETER G(GAS,C4H8_1;0)  2.98150E+02  +F5242T#+R#*T*LN(1E-05*P);   
  6.00000E+03   N REF2963 !
   PARAMETER G(GAS,C4H8_2;0)  2.98150E+02  +F5246T#+R#*T*LN(1E-05*P);   
  6.00000E+03   N REF2966 !
   PARAMETER G(GAS,C4H8_3;0)  2.98150E+02  +F5250T#+R#*T*LN(1E-05*P);   
  6.00000E+03   N REF2969 !
   PARAMETER G(GAS,C4H8_4;0)  2.98150E+02  +F5254T#+R#*T*LN(1E-05*P);   
  6.00000E+03   N REF2972 !
   PARAMETER G(GAS,C4H8_5;0)  2.98150E+02  +F5257T#+R#*T*LN(1E-05*P);   
  6.00000E+03   N REF2974 !
   PARAMETER G(GAS,C5;0)  2.98150E+02  +F5280T#+R#*T*LN(1E-05*P);   
  6.00000E+03   N REF2988 !
   PARAMETER G(GAS,C60;0)  2.98150E+02  +F5304T#+R#*T*LN(1E-05*P);   
  6.00000E+03   N REF3010 !
   PARAMETER G(GAS,C6H6;0)  2.98150E+02  +F5325T#+R#*T*LN(1E-05*P);   
  6.00000E+03   N REF3042 !
   PARAMETER G(GAS,C6H6O1;0)  2.98150E+02  +F5331T#+R#*T*LN(1E-05*P);   
  6.00000E+03   N REF3044 !
   PARAMETER G(GAS,H;0)  2.98150E+02  +F10447T#+R#*T*LN(1E-05*P);   
  6.00000E+03   N REF5999 !
   PARAMETER G(GAS,H1O1;0)  2.98150E+02  +F10666T#+R#*T*LN(1E-05*P);   
  6.00000E+03   N REF6072 !
   PARAMETER G(GAS,H1O2;0)  2.98150E+02  +F10729T#+R#*T*LN(1E-05*P);   
  6.00000E+03   N REF6089 !
   PARAMETER G(GAS,H2;0)  2.98150E+02  +F10854T#+R#*T*LN(1E-05*P);   
  6.00000E+03   N REF6138 !
   PARAMETER G(GAS,H2O1;0)  2.98150E+02  +F10963T#+R#*T*LN(1E-05*P);   
  6.00000E+03   N REF6189 !
   PARAMETER G(GAS,H2O2;0)  2.98150E+02  +F10983T#+R#*T*LN(1E-05*P);   
  6.00000E+03   N REF6196 !
   PARAMETER G(GAS,O;0)  2.98150E+02  +F13469T#+R#*T*LN(1E-05*P);   
  6.00000E+03   N REF7675 !
   PARAMETER G(GAS,O2;0)  2.98150E+02  +F13839T#+R#*T*LN(1E-05*P);   
  6.00000E+03   N REF7802 !
   PARAMETER G(GAS,O3;0)  2.98150E+02  +F14145T#+R#*T*LN(1E-05*P);   
  6.00000E+03   N REF7957 !


 PHASE C1H2O2_L  %  1  1.0  !
    CONSTITUENT C1H2O2_L  :C1H2O2 :  !

   PARAMETER G(C1H2O2_L,C1H2O2;0)  2.98150E+02  +F4313T#;   6.00000E+03   N 
  REF2576 !


 PHASE C1H4O1_L  %  1  1.0  !
    CONSTITUENT C1H4O1_L  :C1H4O1 :  !

   PARAMETER G(C1H4O1_L,C1H4O1;0)  2.98150E+02  +F4359T#;   6.00000E+03   N 
  REF2589 !


 PHASE C2H4O2_L  %  1  1.0  !
    CONSTITUENT C2H4O2_L  :C2H4O2 :  !

   PARAMETER G(C2H4O2_L,C2H4O2;0)  2.98150E+02  +F4984T#;   6.00000E+03   N 
  REF2831 !


 PHASE C2H6O1_L  %  1  1.0  !
    CONSTITUENT C2H6O1_L  :C2H6O1 :  !

   PARAMETER G(C2H6O1_L,C2H6O1;0)  2.98150E+02  +F5032T#;   6.00000E+03   N 
  REF2841 !


 PHASE C2H6O2_L  %  1  1.0  !
    CONSTITUENT C2H6O2_L  :C2H6O2 :  !

   PARAMETER G(C2H6O2_L,C2H6O2;0)  2.98150E+02  +F5042T#;   6.00000E+03   N 
  REF2849 !


 PHASE C60_S  %  1  1.0  !
    CONSTITUENT C60_S  :C60 :  !

   PARAMETER G(C60_S,C60;0)  2.98150E+02  +F5302T#;   6.00000E+03   N 
  REF2996 !


 PHASE C6H6_L  %  1  1.0  !
    CONSTITUENT C6H6_L  :C6H6 :  !

   PARAMETER G(C6H6_L,C6H6;0)  2.98150E+02  +F5323T#;   6.00000E+03   N 
  REF3039 !


 PHASE CARBON_L  %  1  1.0  !
    CONSTITUENT CARBON_L  :C :  !

   PARAMETER G(CARBON_L,C;0)  2.98150E+02  +F3871T#+117369-24.6299289*T;   
  6.00000E+03   N REF2421 !


 PHASE GRAPHITE  %  1  1.0  !
    CONSTITUENT GRAPHITE  :C :  !

   PARAMETER G(GRAPHITE,C;0)  2.98150E+02  +F3871T#;   6.00000E+03   N REF2421 !


 PHASE DIAMOND  %  1  1.0  !
    CONSTITUENT DIAMOND  :C :  !

   PARAMETER G(DIAMOND,C;0)  2.98150E+02  +F3893T#;   6.00000E+03   N 
  REF2433 !


 PHASE H2O1_L  %  1  1.0  !
    CONSTITUENT H2O1_L  :H2O1 :  !

   PARAMETER G(H2O1_L,H2O1;0)  2.98150E+02  +F10952T#;   6.00000E+03   N 
  REF6184 !


 PHASE H2O2_L  %  1  1.0  !
    CONSTITUENT H2O2_L  :H2O2 :  !

   PARAMETER G(H2O2_L,H2O2;0)  2.98150E+02  +F10981T#;   6.00000E+03   N 
  REF6193 !

 LIST_OF_REFERENCES
 NUMBER  SOURCE
   REF2437 'C1<G> T.C.R.A.S. Class: 1'
   REF2556 'C1H1<G> T.C.R.A.S. Class: 2'
   REF2566 'C1H1O1<G> T.C.R.A.S. Class: 4 
         FORMYL <GAS>'
   REF2568 'C1H1O2<G> T.C.R.A.S. Class: 6'
   REF2571 'C1H2<G> T.C.R.A.S. Class: 5 
         METHYLENE <GAS>'
   REF2574 'C1H2O1<G> T.C.R.A.S. Class: 5 
         FORMALDEHYDE <GAS>'
   REF2579 'C1H2O2_CIS<G> T.C.R.A.S. Class: 5'
   REF2580 'C1H2O2_DIOXIRANE<G> T.C.R.A.S. Class: 6'
   REF2581 'C1H2O2_TRANS<G> T.C.R.A.S. Class: 5'
   REF2582 'C1H3<G> T.C.R.A.S. Class: 5 
         METHYL <GAS>'
   REF2585 'C1H3O1_CH2OH<G> T.C.R.A.S. Class: 6'
   REF2586 'C1H3O1_CH3O<G> T.C.R.A.S. Class: 5'
   REF2587 'C1H4<G> T.C.R.A.S. Class: 5 
         METHANE <GAS>'
   REF2591 'C1H4O1<G> T.C.R.A.S. Class: 5 
         METHANOL <GAS>'
   REF2659 'C1O1<G> JANAF THERMOCHEMICAL TABLES SGTE ** 
         CARBON MONOXIDE <GAS> 
         STANDARD STATE : CODATA KEY VALUE. /CP FROM JANAF PUB. 9/65'
   REF2668 'C1O2<G> T.C.R.A.S. Class: 2 
         CARBON DIOXIDE <GAS>'
   REF2743 'C2<G> T.C.R.A.S. Class: 2 
         CARBON <DIATOMIC GAS>'
   REF2820 'C2H1<G> T.C.R.A.S. Class: 6 
         CCH RADICAL <GAS>'
   REF2823 'C2H2<G> T.C.R.A.S. Class: 2 
         ACETYLENE <GAS>'
   REF2825 'C2H2O1<G> T.C.R.A.S. Class: 6'
   REF2826 'C2H3<G> T.C.R.A.S. Class: 6'
   REF2827 'C2H4<G> T.C.R.A.S. Class: 6 
         ETHYLENE <GAS>'
   REF2829 'C2H4O1_ACETALDEHYDE<G> T.C.R.A.S. Class: 5'
   REF2830 'C2H4O1_OXIRANE<G> T.C.R.A.S. Class: 6'
   REF2834 'C2H4O2_ACETICACID<G> T.C.R.A.S. Class: 5'
   REF2835 'C2H4O2_DIOXETANE<G> T.C.R.A.S. Class: 6'
   REF2836 'C2H4O3_123TRIOXOLANE<G> T.C.R.A.S. Class: 7'
   REF2837 'C2H4O3_124TRIOXOLANE<G> T.C.R.A.S. Class: 7'
   REF2838 'C2H5<G> T.C.R.A.S. Class: 6'
   REF2840 'C2H6<G> T.C.R.A.S. Class: 6'
   REF2844 'C2H6O1<G> T.C.R.A.S. Class: 6 
         ETHANOL <GAS>'
   REF2852 'C2H6O2<G> THERMODATA 
         E-GLYCOL <GAS>.Data revised by THDA.'
   REF2874 'C2O1<G> T.C.R.A.S. Class: 5'
   REF2892 'C3<G> T.C.R.A.S. Class: 6 
         CARBON <TRIATOMIC GAS>'
   REF2903 'C3H1<G> T.C.R.A.S. Class: 6'
   REF2905 'C3H4_1<G> STULL WESTRUM SINKE 1969 SGTE 
         ALLENE = 1,2-PROPADIENE 
         EXTRAPOLATION BY THERMODATA FROM 1000 TO 1350K.'
   REF2908 'C3H4_2<G> STULL WESTRUM SINKE 1969 SGTE 
         PROPYNE (METHYLACETYLENE) 
         EXTRAPOLATION BY THERMODATA FROM 1000 TO 1350K.'
   REF2911 'C3H6<G> T.C.R.A.S. Class: 5 
         CYCLOPROPANE <GAS>'
   REF2913 'C3H6O1<G> THERMODATA 01/93 
         ACETONE 
         28/01/93'
   REF2916 'C3H6_2<G> STULL WESTRUM SINKE 1969 SGTE 
         PROPENE 
         EXTRAPOLATION BY THERMODATA FROM 1000 TO 1350K.'
   REF2919 'C3H8<G> THERMODATA SGTE 
         PROPANE <GAS> 
         PROPANE'
   REF2928 'C3O2<G> T.C.R.A.S. Class: 6'
   REF2932 'C4<G> T.C.R.A.S. Class: 7'
   REF2938 'C4H1<G> T.C.R.A.S Class: 6 
         1,3-BUTADIYNYL. Data provided by T.C.R.A.S. in 2000'
   REF2933 'C4H10_1<G> T.C.R.A.S Class: 4 
         BUTANE. Data provided by T.C.R.A.S. in 2000'
   REF2935 'C4H10_2<G> T.C.R.A.S Class: 4 
         METHYLPROPANE N-BUTANE. Data provided by T.C.R.A.S. in 2000'
   REF2940 'C4H2<G> T.C.R.A.S Class: 6 
         1,3-BUTADIYNE. Data provided by T.C.R.A.S. in 2000'
   REF2944 'C4H4<G> STULL WESTRUM SINKE 1969 SGTE 
         1-BUTEN-3-YNE VINYLACETYLENE 
         EXTRAPOLATION BY THERMODATA FROM 1000 TO 1350K.'
   REF2942 'C4H4_1,3<G> T.C.R.A.S Class: 6 
         1,3-CYCLOBUTADIENE. Data provided by T.C.R.A.S. in 2000'
   REF2947 'C4H6_1<G> STULL WESTRUM SINKE 1969 SGTE 
         1,2-BUTADIENE 
         EXTRAPOLATION BY THERMODATA FROM 1000 TO 1350K.'
   REF2950 'C4H6_2<G> STULL WESTRUM SINKE 1969 SGTE 
         1,3-BUTADIENE 
         EXTRAPOLATION BY THERMODATA FROM 1000 TO 1350K.'
   REF2953 'C4H6_3<G> STULL WESTRUM SINKE 1969 SGTE 
         1-BUTYNE ETHYLACETYLENE 
         EXTRAPOLATION BY THERMODATA FROM 1000 TO 1350K.'
   REF2956 'C4H6_4<G> STULL WESTRUM SINKE 1969 SGTE 
         2-BUTYNE DIMETHYLACETYLENE 
         EXTRAPOLATION BY THERMODATA FROM 1000 TO 1350K.'
   REF2959 'C4H6_5<G> T.C.R.A.S Class: 6 
         CYCLOBUTENE. Data provided by T.C.R.A.S. in 2000'
   REF2961 'C4H8<G> I. BARIN 3rd. Edition 
         CYCLOBUTANE <GAS>Data taken from BARIN 3rd. Ed. (1995)'
   REF2963 'C4H8_1<G> STULL WESTRUM SINKE 1969 SGTE 
         1-BUTENE 
         EXTRAPOLATION BY THERMODATA FROM 1000 TO 1350K.'
   REF2966 'C4H8_2<G> STULL WESTRUM SINKE 1969 SGTE 
         2-BUTENE,CIS 
         EXTRAPOLATION BY THERMODATA FROM 1000 TO 1350K.'
   REF2969 'C4H8_3<G> STULL WESTRUM SINKE 1969 SGTE 
         2-BUTENE,TRANS 
         EXTRAPOLATION BY THERMODATA FROM 1000 TO 1350K.'
   REF2972 'C4H8_<G> T.C.R.A.S Class: 6 
         CYCLOBUTANE. Data provided by T.C.R.A.S. in 2000'
   REF2974 'C4H8_5<G> STULL WESTRUM SINKE 1969 SGTE 
         2-METHYLPROPENE 
         EXTRAPOLATION BY THERMODATA FROM 1000 TO 1350K.'
   REF2988 'C5<G> T.C.R.A.S. Class: 7'
   REF3010 'C60<G> MHR-95 
         Data processed from [94Kor/Sid] M.V. Korobov, L.N. sidorov, 
         J. Chem. Thermo, 26, 61-73 (1994). Recalculated from the rotational 
         data in [91McK] and vibration frequencies in [94Kor/Sid]. Note that 
         a frequency with degeneracy 5 is missing from list in [94Kor/Sid]; 
         taken to be 419 cm-1, which gives very good, though not exact, 
         agreement with values quoted in [94Kor/Sid]. Note discrepancy 
         between calculated DrS(298) = -8943.5 J mol K-1 for the reaction 
         60C<g>=C60<g>and that given by [94Kor/Sid] in their Table 5, 
          -8950 J mol K-1. Enthalpy of formation: DfH = 2588 kJ/mol from 
         DsubH(298.15K) = 166 +/- 11 kJ mol-1 [94Kor/Sid]. Vapour pressure 
         values reproduced very well. 
         [91McK] J.T. McKinnon, J. Phys. Chem. 95 8941(1993)'.
   REF3042 'C6H6<G> T.C.R.A.S Class: 5 
         BENZENE. Data provided by T.C.R.A.S. in 2000'
   REF3044 'C6H6O1<G> THERMODATA 01/93 
         PHENOL 
         28/01/93'
   REF5999 'H1<G> JANAF 1982; ASSESSMENT DATED 3/77 SGTE ** 
         HYDROGEN <MONATOMIC GAS>'
   REF6072 'H1O1<G> T.C.R.A.S. Class: 1'
   REF6089 'H1O2<G> T.C.R.A.S. Class: 4'
   REF6138 'H2<G> JANAF THERMOCHEMICAL TABLES SGTE ** 
         HYDROGEN<G> 
         STANDARD STATE FROM CODATA KEY VALUES. CP FROM JANAF PUB. 3/61'
   REF6189 'H2O1<G> T.C.R.A.S. Class: 1 
         WATER <GAS>'
   REF6196 'H2O2<G> JANAF SECOND EDIT SGTE 
         HYDROGEN PEROXIDE <GAS>'
   REF7675 'O1<G> JANAF 1982; ASSESSMENT DATED 3/77 SGTE 
         OXYGEN <MONATOMIC GAS>'
   REF7802 'O2<G> T.C.R.A.S. Class: 1 
         OXYGEN <DIATOMIC GAS>'
   REF7957 'O3<G> T.C.R.A.S. Class: 4 
         OZONE <GAS>'
   REF2576 'C1H2O2 THERMODATA 01/93 
         FORMIC ACID MONOMERIC 
         28/01/93'
   REF2589 'C1H4O1 I. BARIN 3rd. Edition 
         METHANOL. H298 and S298 modified.'
   REF2831 'C2H4O2 THERMODATA 01/93 
         ACETIC ACID 
         28/01/93 Tb=389K.'
   REF2841 'C2H6O1 THERMODATA 01/93 
         ETHANOL 
         28/01/93'
   REF2849 'C2H6O2 THERMODATA 
         E-GLYCOL 
         Data revised by THDA.'
   REF2996 'C60 MHR-95 
         Data processed from [94Kor/Sid] M.V. Korobov, 
         L.N. sidorov, J. Chem. Thermo, 26, 61-73 (1994). 
         Fitted to the data in [94Kor/Sid], who took the phase transition 
         at 257K to be first-order with DtrsH = (7+/-1) kJ mol-1. Note 
         that [94Kor/Sid] do not give an explicit value for S(298.15K). 
         S(298.15K) = 422.6 J mol K-1 was calculated from S(300) =425.8 
         and Cp expression, but there is a discrepancy with S(298.15K) 
         calculated from DrS(298) for 60C<graphite>=C60 given by [94Kor/Sid] 
         in their Table 5, which gives S(298.15K) = 425.4 J mol K-1. 
         Enthalpy of formation : DfH = +2422 +/- 14 kJ/mol from [92Ste/Chi], 
         the value preferred, if obliquely, by [94Kor/Sid]. 
         [92Ste/Chi]W.V. Steele, R.D. Chirico, N.K. Smith, W.e. Billups, 
         P.R. Elmore, A.E. Wheeler, J. Phys. Chem. 96 4731 (1993).'
   REF3039 'C6H6 R.W.T.H.-94 
         Knacke, Kubaschewski, Hesselmann, 1991. In previous versions 
         power of Cp was missing.'
   REF2421 'C1 S.G.T.E. ** 
         <GRAPHITE> 
         Data from SGTE Unary DB, pressure dependent data added by atd 7/9/95'
   REF2433 'C1<DIAMOND> S.G.T.E. ** 
         <DIAMOND> 
         Data from SGTE Unary DB, data added by atd 7/9/95, H298-H0 taken 
         from 1994 database (ex THERMODATA 01/93)'
   REF6184 'H2O1 T.C.R.A.S. Class: 4 
         WATER 
         T.C.R.A.S. Class: 4 modified by atd 12/9/94'
   REF6193 'H2O2 THERMODATA 01/93 
         HYDROGEN PEROXIDE 
         28/01/93'
  !
