Repository: sundmanbo/opencalphad

This is OpenCalphad version 6, now start updates

File: macros/saf2507.TDB (part 2 of 2)
   PARAMETER G(MU_PHASE,FE:MO:CR;0)  2.98150E+02  +7*GFEFCC#+2*GHSERMO#
  +4*GHSERCR#+130000-100*T;   6.00000E+03   N REF115 !
   PARAMETER G(MU_PHASE,NI:MO:CR;0)  2.98150E+02  +7*GHSERNI#+2*GHSERMO#
  +4*GHSERCR#;   6.00000E+03   N REF136 !
   PARAMETER G(MU_PHASE,CR:MO:FE;0)  2.98150E+02  +7*GCRFCC#+2*GHSERMO#
  +4*GHSERFE#+130000-100*T;   6.00000E+03   N REF115 !
   PARAMETER G(MU_PHASE,FE:MO:FE;0)  2.98150E+02  +39475-6.032*T+7*GFEFCC#
  +2*GHSERMO#+4*GHSERFE#+GPMU1#;   6.00000E+03   N REF10 !
   PARAMETER G(MU_PHASE,NI:MO:FE;0)  2.98150E+02  +7*GHSERNI#+2*GHSERMO#
  +4*GHSERFE#+784294-249.607*T;   6.00000E+03   N REF132 !
   PARAMETER G(MU_PHASE,CR:MO:MO;0)  2.98150E+02  +7*GCRFCC#+6*GHSERMO#
  +130000-100*T;   6.00000E+03   N REF115 !
   PARAMETER G(MU_PHASE,FE:MO:MO;0)  2.98150E+02  -46663-5.891*T+7*GFEFCC#
  +6*GHSERMO#+GPMU2#;   6.00000E+03   N REF10 !
   PARAMETER G(MU_PHASE,NI:MO:MO;0)  2.98150E+02  +7*GHSERNI#+6*GHSERMO#
  +28506-47.3*T;   6.00000E+03   N REF132 !
   PARAMETER G(MU_PHASE,CR:MO:NI;0)  2.98150E+02  +7*GCRFCC#+2*GHSERMO#
  +4*GNIBCC#;   6.00000E+03   N REF136 !
   PARAMETER G(MU_PHASE,FE:MO:NI;0)  2.98150E+02  +7*GFEFCC#+2*GHSERMO#
  +4*GHSERNI#+354030-229.4*T;   6.00000E+03   N REF132 !
   PARAMETER G(MU_PHASE,NI:MO:NI;0)  2.98150E+02  +7*GHSERNI#+2*GHSERMO#
  +4*GNIBCC#+398566-200*T;   6.00000E+03   N REF132 !
   PARAMETER G(MU_PHASE,CR,FE:MO:MO;0)  2.98150E+02  -45000;   6.00000E+03   
  N REF115 !


 PHASE PI  %  3 12.8   7.2   4 !
    CONSTITUENT PI  :CR : FE,NI : N :  !

   PARAMETER G(PI,CR:FE:N;0)  2.98150E+02  -160994+12.8*GHSERCR#
  +7.2*GHSERFE#+4*GHSERNN#;   6.00000E+03   N REF129 !
   PARAMETER G(PI,CR:NI:N;0)  2.98150E+02  -651800+316*T+12.8*GHSERCR#
  +7.2*GHSERNI#+4*GHSERNN#;   6.00000E+03   N REF129 !


 PHASE P_PHASE  %  3 24   20   12 !
    CONSTITUENT P_PHASE  :CR,FE,NI : CR,FE,MO,NI : MO :  !

   PARAMETER G(P_PHASE,CR:CR:MO;0)  2.98150E+02  +24*GCRFCC#+20*GHSERCR#
  +12*GHSERMO#+252300-100*T;   6.00000E+03   N REF133 !
   PARAMETER G(P_PHASE,FE:CR:MO;0) 298.15 UN_ASS; 300 N REF0 !
   PARAMETER G(P_PHASE,NI:CR:MO;0)  2.98150E+02  +24*GHSERNI#+20*GHSERCR#
  +12*GHSERMO#-341858;   6.00000E+03   N REF133 !
   PARAMETER G(P_PHASE,CR:FE:MO;0) 298.15 UN_ASS; 300 N REF0 !
   PARAMETER G(P_PHASE,FE:FE:MO;0)  2.98150E+02  +24*GFEFCC#+20*GHSERFE#
  +12*GHSERMO#+111361;   6.00000E+03   N REF132 !
   PARAMETER G(P_PHASE,NI:FE:MO;0)  2.98150E+02  +24*GHSERNI#+20*GHSERFE#
  +12*GHSERMO#-170245+100*T;   6.00000E+03   N REF132 !
   PARAMETER G(P_PHASE,CR:MO:MO;0)  2.98150E+02  +24*GCRFCC#+32*GHSERMO#
  +95573-200*T;   6.00000E+03   N REF133 !
   PARAMETER G(P_PHASE,FE:MO:MO;0)  2.98150E+02  +24*GFEFCC#+32*GHSERMO#
  +362525-332.7*T;   6.00000E+03   N REF132 !
   PARAMETER G(P_PHASE,NI:MO:MO;0)  2.98150E+02  +24*GHSERNI#+32*GHSERMO#
  +26739-100*T;   6.00000E+03   N REF132 !
   PARAMETER G(P_PHASE,CR:NI:MO;0)  2.98150E+02  +24*GCRFCC#+20*GNIBCC#
  +12*GHSERMO#-434085;   6.00000E+03   N REF133 !
   PARAMETER G(P_PHASE,FE:NI:MO;0)  2.98150E+02  +24*GFEFCC#+20*GNIBCC#
  +12*GHSERMO#;   6.00000E+03   N REF132 !
   PARAMETER G(P_PHASE,NI:NI:MO;0)  2.98150E+02  +24*GHSERNI#+20*GNIBCC#
  +12*GHSERMO#+208845-100*T;   6.00000E+03   N REF132 !


 PHASE R_PHASE  %  3 27   14   12 !
    CONSTITUENT R_PHASE  :CR,FE,NI : MO : CR,FE,MO,NI :  !

   PARAMETER G(R_PHASE,CR:MO:CR;0)  2.98150E+02  +27*GCRFCC#+14*GHSERMO#
  +12*GHSERCR#-20000;   6.00000E+03   N REF115 !
   PARAMETER G(R_PHASE,FE:MO:CR;0)  2.98150E+02  +27*GFEFCC#+14*GHSERMO#
  +12*GHSERCR#+600260-620*T;   6.00000E+03   N REF115 !
   PARAMETER G(R_PHASE,NI:MO:CR;0) 298.15 UN_ASS; 300 N REF0 !
   PARAMETER G(R_PHASE,CR:MO:FE;0)  2.98150E+02  +27*GCRFCC#+14*GHSERMO#
  +12*GHSERFE#+645260-620*T;   6.00000E+03   N REF115 !
   PARAMETER G(R_PHASE,FE:MO:FE;0)  2.98150E+02  -77487-50.486*T+27*GFEFCC#
  +14*GHSERMO#+12*GHSERFE#+GPR1#;   6.00000E+03   N REF10 !
   PARAMETER G(R_PHASE,NI:MO:FE;0)  2.98150E+02  +27*GHSERNI#+14*GHSERMO#
  +12*GHSERFE#;   6.00000E+03   N REF132 !
   PARAMETER G(R_PHASE,CR:MO:MO;0)  2.98150E+02  +27*GCRFCC#+26*GHSERMO#
  -20000;   6.00000E+03   N REF115 !
   PARAMETER G(R_PHASE,FE:MO:MO;0)  2.98150E+02  +313474-289.472*T
  +27*GFEFCC#+26*GHSERMO#+GPR2#;   6.00000E+03   N REF10 !
   PARAMETER G(R_PHASE,NI:MO:MO;0)  2.98150E+02  +27*GHSERNI#+26*GHSERMO#
  -18000;   6.00000E+03   N REF132 !
   PARAMETER G(R_PHASE,CR:MO:NI;0) 298.15 UN_ASS; 300 N REF0 !
   PARAMETER G(R_PHASE,FE:MO:NI;0)  2.98150E+02  +27*GFEFCC#+14*GHSERMO#
  +12*GNIBCC#;   6.00000E+03   N REF132 !
   PARAMETER G(R_PHASE,NI:MO:NI;0)  2.98150E+02  +27*GHSERNI#+14*GHSERMO#
  +12*GNIBCC#+100000;   6.00000E+03   N REF132 !


 PHASE SIGMA  %  3 8   4   18 !
    CONSTITUENT SIGMA  :FE,MN,NI : CR,MO : CR,FE,MN,MO,NI :  !

   PARAMETER G(SIGMA,FE:CR:CR;0)  2.98150E+02  +8*GFEFCC#+22*GHSERCR#+92300
  -95.96*T+GPSIG1#;   6.00000E+03   N REF107 !
   PARAMETER G(SIGMA,MN:CR:CR;0)  2.98150E+02  +8*GMNFCC#+22*GHSERCR#
  +65859.5;   6.00000E+03   N REF326 !
   PARAMETER G(SIGMA,NI:CR:CR;0)  2.98150E+02  +8*GHSERNI#+22*GHSERCR#
  +221157-227*T;   6.00000E+03   N REF322 !
   PARAMETER G(SIGMA,FE:MO:CR;0)  2.98150E+02  +8*GFEFCC#+4*GHSERMO#
  +18*GHSERCR#+488480-360*T;   6.00000E+03   N REF115 !
   PARAMETER G(SIGMA,MN:MO:CR;0) 298.15 UN_ASS; 300 N REF0 !
   PARAMETER G(SIGMA,NI:MO:CR;0)  2.98150E+02  +8*GHSERNI#+4*GHSERMO#
  +18*GHSERCR#+386423;   6.00000E+03   N REF133 !
   PARAMETER G(SIGMA,FE:CR:FE;0)  2.98150E+02  +8*GFEFCC#+4*GHSERCR#
  +18*GHSERFE#+117300-95.96*T+GPSIG2#;   6.00000E+03   N REF107 !
   PARAMETER G(SIGMA,MN:CR:FE;0)  2.98150E+02  +8*GMNFCC#+4*GHSERCR#
  +18*GHSERFE#-95576-45.2*T;   6.00000E+03   N REF0 !
   PARAMETER G(SIGMA,NI:CR:FE;0)  2.98150E+02  +8*GHSERNI#+4*GHSERCR#
  +18*GHSERFE#;   6.00000E+03   N REF136 !
   PARAMETER G(SIGMA,FE:MO:FE;0)  2.98150E+02  -1813-27.272*T+8*GFEFCC#
  +18*GHSERFE#+4*GHSERMO#;   6.00000E+03   N REF10 !
   PARAMETER G(SIGMA,MN:MO:FE;0) 298.15 UN_ASS; 300 N REF0 !
   PARAMETER G(SIGMA,NI:MO:FE;0)  2.98150E+02  +8*GHSERNI#+18*GHSERFE#
  +4*GHSERMO#+658600-200*T;   6.00000E+03   N REF132 !
   PARAMETER G(SIGMA,FE:CR:MN;0)  2.98150E+02  +8*GFEFCC#+4*GHSERCR#
  +18*GMNBCC#-83640+18.26*T;   6.00000E+03   N REF0 !
   PARAMETER G(SIGMA,MN:CR:MN;0)  2.98150E+02  +8*GMNFCC#+4*GHSERCR#
  +18*GMNBCC#-172946+69.0245*T;   6.00000E+03   N REF326 !
   PARAMETER G(SIGMA,NI:CR:MN;0) 298.15 UN_ASS; 300 N REF0 !
   PARAMETER G(SIGMA,FE:MO:MN;0) 298.15 UN_ASS; 300 N REF0 !
   PARAMETER G(SIGMA,MN:MO:MN;0) 298.15 UN_ASS; 300 N REF0 !
   PARAMETER G(SIGMA,NI:MO:MN;0) 298.15 UN_ASS; 300 N REF0 !
   PARAMETER G(SIGMA,FE:CR:MO;0)  2.98150E+02  +8*GFEFCC#+4*GHSERCR#
  +18*GHSERMO#+312580-260*T;   6.00000E+03   N REF115 !
   PARAMETER G(SIGMA,MN:CR:MO;0) 298.15 UN_ASS; 300 N REF0 !
   PARAMETER G(SIGMA,NI:CR:MO;0)  2.98150E+02  +8*GHSERNI#+18*GHSERMO#
  +4*GHSERCR#-131651;   6.00000E+03   N REF133 !
   PARAMETER G(SIGMA,FE:MO:MO;0)  2.98150E+02  +83326-69.618*T+8*GFEFCC#
  +22*GHSERMO#;   6.00000E+03   N REF10 !
   PARAMETER G(SIGMA,MN:MO:MO;0) 298.15 UN_ASS; 300 N REF0 !
   PARAMETER G(SIGMA,NI:MO:MO;0)  2.98150E+02  +8*GHSERNI#+22*GHSERMO#+85662;
     6.00000E+03   N REF133 !
   PARAMETER G(SIGMA,FE:CR:NI;0)  2.98150E+02  +8*GFEFCC#+4*GHSERCR#
  +18*GNIBCC#;   6.00000E+03   N REF136 !
   PARAMETER G(SIGMA,MN:CR:NI;0) 298.15 UN_ASS; 300 N REF0 !
   PARAMETER G(SIGMA,NI:CR:NI;0)  2.98150E+02  +8*GHSERNI#+4*GHSERCR#
  +18*GNIBCC#+175400;   6.00000E+03   N REF200 !
   PARAMETER G(SIGMA,FE:MO:NI;0)  2.98150E+02  +8*GFEFCC#+18*GNIBCC#
  +4*GHSERMO#+408600-200*T;   6.00000E+03   N REF132 !
   PARAMETER G(SIGMA,MN:MO:NI;0) 298.15 UN_ASS; 300 N REF0 !
   PARAMETER G(SIGMA,NI:MO:NI;0)  2.98150E+02  +8*GHSERNI#+4*GHSERMO#
  +18*GNIBCC#-16385;   6.00000E+03   N REF133 !
   PARAMETER G(SIGMA,FE:CR:CR,MN;0)  2.98150E+02  -1095771+862.0312*T;   
  6.00000E+03   N REF326 !
   PARAMETER G(SIGMA,FE:CR:CR,MO;0)  2.98150E+02  -148000;   6.00000E+03   N 
  REF115 !
   PARAMETER G(SIGMA,MN:CR:CR,MN;0)  2.98150E+02  -1095771+862.0312*T;   
  6.00000E+03   N REF326 !
   PARAMETER G(SIGMA,FE:MO:CR,MO;0)  2.98150E+02  121000;   6.00000E+03   N 
  REF115 !
   PARAMETER G(SIGMA,FE:CR:FE,MO;0)  2.98150E+02  570000;   6.00000E+03   N 
  REF115 !
   PARAMETER G(SIGMA,FE:MO:FE,MO;0)  2.98150E+02  222909;   6.00000E+03   N 
  REF10 !
   PARAMETER G(SIGMA,FE,NI:MO:MO;0)  2.98150E+02  -164570-10*T;   
  6.00000E+03   N REF132 !

 LIST_OF_REFERENCES
 NUMBER  SOURCE
   REF283  'Alan Dinsdale, SGTE Data for Pure Elements, 
          Calphad Vol 15(1991) p 317-425, 
          also in NPL Report DMA(A)195 Rev. August 1990'
   REF95   'I Ansara, P Willemin B Sundman (1988); Al-Ni'
   REF128  'K. Frisk, TRITA-MAC 393 (1989); CR-N,FE-N,MO-N,CR-MO-N'
   REF317  'Caian Qui and Armando Fernandez Guillermet, Trita-MAC 472 (1991);
         Mn-N'
   REF123  'K. Frisk, Report D 60, KTH, (1984); CR-MO'
   REF319  'H. Du and M. Hillert, revision; C-Fe-N'
   REF213  'P. Gustafson, TRITA-MAC 342, (1987); CR-FE-W'
   REF115  'J-O Andersson, Met Trans A, Vol 19A, (1988) p 1385-1394 
          TRITA 0322 (1986); CR-FE-MO'
   REF326  'Byeong-Joo Lee, unpublished revision (1991), Cr-Mn'
   REF90   'I Ansara, unpublished work (1991); Cr-Si'
   REF281  'Alan Dinsdale, SGTE Data for Pure Elements, NPL Report DMA(A)195 
          September 1989'
   REF129  'K. Frisk, TRITA-MAC 422 (1990); CR-FE-N-NI'
   REF59   'B. Sundman, fix'
   REF214  'P. Gustafson, TRITA-MAC 354 (1987); C-Cr-Fe-Mo-W'
   REF10   'A. Fernandez Guillermet, CALPHAD Vol 6 (1982), p 127-140 
          (sigma phase revised 1986), TRITA-MAC 200 (1982); FE-MO'
   REF113  'J-O Andersson, Calphad Vol 12 (1988), p 9-23 
          TRITA 0321 (1986); C-FE-MO'
   REF125  'K. Frisk, Calphad (1990), Vol 14, p 311-320; MO-NI'
   REF133  'K. Frisk, TRITA-MAC 429 (1990); CR-MO-NI'
   REF132  'K. Frisk, TRITA-MAC 428 (1990); FE-MO-NI'
   REF136  'Unassessed parameter, linear combination of unary data. (MU, 
         SIGMA)'
   REF107  'J-O Andersson, B. Sundman, CALPHAD Vol 11, (1987), p 83-92 
          TRITA 0270 (1986); CR-FE'
   REF322  'Byeong-Joo Lee, unpublished revision (1991); C-Cr-Fe-Ni'
   REF200  'P. Gustafson, Calphad Vol 11 (1987) p 277-292, 
          TRITA-MAC 320 (1986); CR-NI-W '
   REF261  'W. Huang, Calphad Vol 13 (1989) pp 243-252, 
          TRITA-MAC 388 (rev 1989); FE-MN'
   REF158  'A. Dinsdale, T. Chart, MTDS NPL, unpublished work (1986); FE-NI'
   REF182  'NPL, unpublished work (1989); Mn-Ni'
   REF126  'K. Frisk, Metall. Trans. Vol 21A (1990) p 2477-2488, 
          TRITA 0409 (1989); CR-FE-N'
   REF134  'K. Frisk, TRITA-MAC 433 (1990); FE-CR-MO-NI-N'
   REF58   'B. Sundman, TEST'
   REF117  'J-O Andersson, TRITA-MAC 323 (1986); C-CR-FE-MO'
   REF162  'A. Dinsdale, T. Chart, MTDS NPL, Unpublished work (1986); CR-NI'
   REF26   'A. Fernandez Guillermet, Z. Metallkde. Vol 79(1988) p.524-536, 
          TRITA-MAC 362 (1988); C-CO-NI AND C-CO-FE-NI'
  !
