Repository: sundmanbo/opencalphad

This is OpenCalphad version 6, now start updates

File: macros/cost507R.TDB (part 3 of 4)
  6.00000E+03   N REF26 !
   PARAMETER G(BCC_B2,FE,SI:FE;2)  2.98150E+02  +FESIL2#;   6.00000E+03   N 
  REF26 !
   PARAMETER TC(BCC_B2,FE,SI:FE;0)  2.98150E+02  +3*ETCFESI#;   6.00000E+03  
   N REF26 !
   PARAMETER TC(BCC_B2,FE,SI:FE;1)  2.98150E+02  +ETCFESI#;   6.00000E+03   
  N REF26 !
   PARAMETER G(BCC_B2,FE,SI:FE,SI;0)  2.98150E+02  -24*FESIL2#;   
  6.00000E+03   N REF26 !
   PARAMETER G(BCC_B2,FE:FE,SI;0)  2.98150E+02  +FESIL0#+3*FESIL1#+3*FESIL2#;
     6.00000E+03   N REF26 !
   PARAMETER G(BCC_B2,FE:FE,SI;1)  2.98150E+02  +FESIL1#+4*FESIL2#;   
  6.00000E+03   N REF26 !
   PARAMETER G(BCC_B2,FE:FE,SI;2)  2.98150E+02  +FESIL2#;   6.00000E+03   N 
  REF26 !
   PARAMETER TC(BCC_B2,FE:FE,SI;0)  2.98150E+02  +3*ETCFESI#;   6.00000E+03  
   N REF26 !
   PARAMETER TC(BCC_B2,FE:FE,SI;1)  2.98150E+02  +ETCFESI#;   6.00000E+03   
  N REF26 !
   PARAMETER G(BCC_B2,SI:FE,SI;0)  2.98150E+02  +FESIL0#-3*FESIL1#+3*FESIL2#;
     6.00000E+03   N REF26 !
   PARAMETER G(BCC_B2,SI:FE,SI;1)  2.98150E+02  +FESIL1#-4*FESIL2#;   
  6.00000E+03   N REF26 !
   PARAMETER G(BCC_B2,SI:FE,SI;2)  2.98150E+02  +FESIL2#;   6.00000E+03   N 
  REF26 !
   PARAMETER TC(BCC_B2,SI:FE,SI;0)  2.98150E+02  -3*ETCFESI#;   6.00000E+03  
   N REF26 !
   PARAMETER TC(BCC_B2,SI:FE,SI;1)  2.98150E+02  +ETCFESI#;   6.00000E+03   
  N REF26 !
   PARAMETER G(BCC_B2,FE,SI:SI;0)  2.98150E+02  +FESIL0#-3*FESIL1#+3*FESIL2#;
     6.00000E+03   N REF26 !
   PARAMETER G(BCC_B2,FE,SI:SI;1)  2.98150E+02  +FESIL1#-4*FESIL2#;   
  6.00000E+03   N REF26 !
   PARAMETER G(BCC_B2,FE,SI:SI;2)  2.98150E+02  +FESIL2#;   6.00000E+03   N 
  REF26 !
   PARAMETER TC(BCC_B2,FE,SI:SI;0)  2.98150E+02  -3*ETCFESI#;   6.00000E+03  
   N REF26 !
   PARAMETER TC(BCC_B2,FE,SI:SI;1)  2.98150E+02  +ETCFESI#;   6.00000E+03   
  N REF26 !
   PARAMETER G(BCC_B2,CU,ZN:ZN;0)  2.98150E+02  +.25*CUZNL0#-.375*CUZNL1#
  +.1875*CUZNL2#+CUZNP2#;   6.00000E+03   N REF70 !
   PARAMETER G(BCC_B2,CU,ZN:ZN;1)  2.98150E+02  +.125*CUZNL1#-.25*CUZNL2#;   
  6.00000E+03   N REF70 !
   PARAMETER G(BCC_B2,CU,ZN:ZN;2)  2.98150E+02  +.0625*CUZNL2#;   
  6.00000E+03   N REF70 !


 PHASE BCT_A5  %  1  1.0  !
    CONSTITUENT BCT_A5  :AL,SN,ZN :  !

   PARAMETER G(BCT_A5,AL;0)  2.98150E+02  +10083-4.813*T+GHSERAL#;   
  6.00000E+03   N REF1 !
   PARAMETER G(BCT_A5,SN;0)  2.98150E+02  +GHSERSN#;   6.00000E+03   N REF1 !
   PARAMETER G(BCT_A5,ZN;0)  2.98150E+02  +2886.96-2.5104*T+GHSERZN#;   
  6.00000E+03   N REF1 !
   PARAMETER G(BCT_A5,AL,SN;0)  2.98150E+02  +14136.95-4.71231*T;   
  6.00000E+03   N REF15 !
   PARAMETER G(BCT_A5,SN,ZN;0)  2.98150E+02  +6514.76+25.70957*T;   
  6.00000E+03   N REF107 !


 PHASE BETA_RHOMBO_B  %  2 93   12 !
    CONSTITUENT BETA_RHOMBO_B  :B : B,SI :  !

   PARAMETER G(BETA_RHOMBO_B,B:B;0)  2.98150E+02  +105*GHSERBB#;   
  6.00000E+03   N REF58 !
   PARAMETER G(BETA_RHOMBO_B,B:SI;0)  2.98150E+02  -6160.245+.6160245*T
  +93*GHSERBB#+12*GHSERSI#;   6.00000E+03   N REF58 !
   PARAMETER G(BETA_RHOMBO_B,B:B,SI;0)  2.98150E+02  -725614+72.5614*T;   
  6.00000E+03   N REF58 !


 PHASE BETA_TIMN  %  2 .515   .485 !
    CONSTITUENT BETA_TIMN  :MN : TI :  !

   PARAMETER G(BETA_TIMN,MN:TI;0)  2.98150E+02  -5540-2.29*T+.515*GHSERMN#
  +.485*GHSERTI#;   6.00000E+03   N REF72 !


 PHASE BN_HP4  %  2 1   1 !
    CONSTITUENT BN_HP4  :B : N :  !

   PARAMETER G(BN_HP4,B:N;0)  2.98150E+02  -250600+91.281942*T+GHSERBB#
  +GHSERNN#;   6.00000E+03   N REF56 !


 PHASE BTI  %  2 1   1 !
    CONSTITUENT BTI  :B : TI :  !

   PARAMETER G(BTI,B:TI;0)  2.98150E+02  -166196.8+3.2968*T+GHSERBB#
  +GHSERTI#;   6.00000E+03   N REF89 !


 PHASE B_NSI  %  3 61   1   8 !
    CONSTITUENT B_NSI  :B : SI : B,SI :  !

   PARAMETER G(B_NSI,B:SI:B;0)  2.98150E+02  -89819.86+8.981986*T
  +69*GHSERBB#+GHSERSI#;   6.00000E+03   N REF58 !
   PARAMETER G(B_NSI,B:SI:SI;0)  2.98150E+02  -176659.7+17.66597*T
  +61*GHSERBB#+9*GHSERSI#;   6.00000E+03   N REF58 !
   PARAMETER G(B_NSI,B:SI:B,SI;0)  2.98150E+02  -281573.6+28.15736*T;   
  6.00000E+03   N REF58 !


 TYPE_DEFINITION ( GES A_P_D CBCC_A12 MAGNETIC  -3.0    2.80000E-01 !
 PHASE CBCC_A12  %(  2 1   1 !
    CONSTITUENT CBCC_A12  :AL,CR,FE,MG,MN,SI,TI : VA :  !

   PARAMETER G(CBCC_A12,AL:VA;0)  2.98150E+02  +10083-4.813*T+GHSERAL#;   
  6.00000E+03   N REF1 !
   PARAMETER G(CBCC_A12,CR:VA;0)  2.98150E+02  +11087+2.7196*T+GHSERCR#;   
  6.00000E+03   N REF1 !
   PARAMETER G(CBCC_A12,FE:VA;0)  2.98150E+02  +4745+GHSERFE#;   6.00000E+03 
    N REF1 !
   PARAMETER G(CBCC_A12,MG:VA;0)  2.98150E+02  +4602.4-3.011*T+GHSERMG#;   
  6.00000E+03   N REF1 !
   PARAMETER G(CBCC_A12,MN:VA;0)  2.98150E+02  +GHSERMN#;   6.00000E+03   N 
  REF1 !
   PARAMETER TC(CBCC_A12,MN:VA;0)  2.98150E+02  -285;   6.00000E+03   N REF1 !
   PARAMETER BMAGN(CBCC_A12,MN:VA;0)  2.98150E+02  -.66;   6.00000E+03   N 
  REF1 !
   PARAMETER G(CBCC_A12,SI:VA;0)  2.98150E+02  +50208-20.377*T+GHSERSI#;   
  6.00000E+03   N REF1 !
   PARAMETER G(CBCC_A12,TI:VA;0)  2.98150E+02  +4602.2+GHSERTI#;   
  6.00000E+03   N REF1 !
   PARAMETER G(CBCC_A12,AL,FE:VA;0)  2.98150E+02  -114000+20*T;   
  6.00000E+03   N REF76 !
   PARAMETER G(CBCC_A12,AL,MN:VA;0)  2.98150E+02  -101410+43*T;   
  6.00000E+03   N REF23 !
   PARAMETER G(CBCC_A12,CR,MN:VA;0)  2.98150E+02  -36796+20.385*T;   
  6.00000E+03   N REF2 !
   PARAMETER G(CBCC_A12,FE,MG:VA;0)  2.98150E+02  70000;   6.00000E+03   N 
  REF29 !
   PARAMETER G(CBCC_A12,FE,MN:VA;0)  2.98150E+02  -10184;   6.00000E+03   N 
  REF6 !
   PARAMETER G(CBCC_A12,FE,SI:VA;0)  2.98150E+02  -156180+34.81*T;   
  6.00000E+03   N REF26 !
   PARAMETER G(CBCC_A12,FE,SI:VA;1)  2.98150E+02  -33470-.41*T;   
  6.00000E+03   N REF26 !
   PARAMETER G(CBCC_A12,FE,SI:VA;2)  2.98150E+02  +35780-11.08*T;   
  6.00000E+03   N REF26 !
   PARAMETER G(CBCC_A12,FE,SI:VA;3)  2.98150E+02  +28800-6.92*T;   
  6.00000E+03   N REF26 !
   PARAMETER G(CBCC_A12,MG,MN:VA;0)  2.98150E+02  70000;   6.00000E+03   N 
  REF29 !
   PARAMETER G(CBCC_A12,MN,SI:VA;0)  2.98150E+02  -142743.62+22.3961*T;   
  6.00000E+03   N REF29 !
   PARAMETER G(CBCC_A12,MN,SI:VA;1)  2.98150E+02  +16440.608-3.5300332*T;   
  6.00000E+03   N REF29 !
   PARAMETER G(CBCC_A12,MN,TI:VA;0)  2.98150E+02  -29500+20*T;   6.00000E+03 
    N REF72 !
   PARAMETER G(CBCC_A12,MN,TI:VA;1)  2.98150E+02  -3635-5*T;   6.00000E+03   
  N REF72 !


 PHASE CE2MG17  %  2 2   17 !
    CONSTITUENT CE2MG17  :CE : MG :  !

   PARAMETER G(CE2MG17,CE:MG;0)  2.98150E+02  -217170+104.5*T+2*GHSERCE#
  +17*GHSERMG#;   6.00000E+03   N REF103 !


 PHASE CE5MG41  %  2 5   41 !
    CONSTITUENT CE5MG41  :CE : MG :  !

   PARAMETER G(CE5MG41,CE:MG;0)  2.98150E+02  -575000+299*T+5*GHSERCE#
  +41*GHSERMG#;   6.00000E+03   N REF103 !


 PHASE CE1MG1  %  2 1   1 !
    CONSTITUENT CE1MG1  :CE : MG :  !

   PARAMETER G(CE1MG1,CE:MG;0)  2.98150E+02  -46000+23.32*T+GHSERCE#+GHSERMG#; 
    6.00000E+03   N REF103 !


 PHASE CEMG12  %  2 1   12 !
    CONSTITUENT CEMG12  :CE : MG :  !

   PARAMETER G(CEMG12,CE:MG;0)  2.98150E+02  -139880+84.5*T+GHSERCE#
  +12*GHSERMG#;   6.00000E+03   N REF103 !


 PHASE CEMG2  %  2 1   2 !
    CONSTITUENT CEMG2  :CE : MG :  !

   PARAMETER G(CEMG2,CE:MG;0)  2.98150E+02  -52744.6+15.163*T+GHSERCE#
  +2*GHSERMG#;   6.00000E+03   N REF103 !


 PHASE CEMG3  %  2 1   3 !
    CONSTITUENT CEMG3  :CE : MG :  !

   PARAMETER G(CEMG3,CE:MG;0)  2.98150E+02  -76800+26.5*T+GHSERCE#
  +3*GHSERMG#;   6.00000E+03   N REF103 !


 PHASE CR2TI  %  2 .645   .355 !
    CONSTITUENT CR2TI  :CR : TI :  !

   PARAMETER G(CR2TI,CR:TI;0) 298.15 UN_ASS; 300 N REF0 !


 PHASE CR3MN5  %  2 3   5 !
    CONSTITUENT CR3MN5  :CR : MN :  !

   PARAMETER G(CR3MN5,CR:MN;0)  2.98150E+02  -72550+21.1732*T+3*GHSERCR#
  +5*GHSERMN#;   6.00000E+03   N REF2 !


 PHASE CR3SI_A15  %  2 3   1 !
    CONSTITUENT CR3SI_A15  :CR,SI : CR,SI :  !

   PARAMETER G(CR3SI_A15,CR:CR;0)  2.98150E+02  +20000+10*T+4*GHSERCR#;   
  6.00000E+03   N REF91 !
   PARAMETER G(CR3SI_A15,SI:CR;0)  2.98150E+02  +233507.47-74.15051*T
  +GHSERCR#+3*GHSERSI#;   6.00000E+03   N REF91 !
   PARAMETER G(CR3SI_A15,CR:SI;0)  2.98150E+02  -126369.35+4.15051*T
  +3*GHSERCR#+GHSERSI#;   6.00000E+03   N REF91 !
   PARAMETER G(CR3SI_A15,SI:SI;0)  2.98150E+02  +208000-80*T+4*GHSERSI#;   
  6.00000E+03   N REF91 !
   PARAMETER G(CR3SI_A15,CR,SI:CR;0)  2.98150E+02  -107840.95;   6.00000E+03 
    N REF91 !
   PARAMETER G(CR3SI_A15,CR:CR,SI;0)  2.98150E+02  -13020.93;   6.00000E+03  
   N REF91 !
   PARAMETER G(CR3SI_A15,SI:CR,SI;0)  2.98150E+02  -13020.93;   6.00000E+03  
   N REF91 !
   PARAMETER G(CR3SI_A15,CR,SI:SI;0)  2.98150E+02  -107840.95;   6.00000E+03 
    N REF91 !


 PHASE CR5SI3  %  2 5   3 !
    CONSTITUENT CR5SI3  :CR : SI :  !

   PARAMETER G(CR5SI3,CR:SI;0)  2.98150E+02  -316433+1065.82816*T
  -182.578184*T*LN(T)-.023919688*T**2-2.31728E-06*T**3;   6.00000E+03   N 
  REF91 !


 PHASE CR1SI1  %  2 1   1 !
    CONSTITUENT CR1SI1  :CR : SI :  !

   PARAMETER G(CR1SI1,CR:SI;0)  2.98150E+02  -78732.28+311.58392*T
  -51.62865*T*LN(T)-.00447355*T**2+391330*T**(-1);   6.00000E+03   N REF91 !


 PHASE CRSI2  %  2 1   2 !
    CONSTITUENT CRSI2  :CR,SI : CR,SI :  !

   PARAMETER G(CRSI2,CR:CR;0)  2.98150E+02  +10000-T+3*GHSERCR#;   
  6.00000E+03   N REF91 !
   PARAMETER G(CRSI2,SI:CR;0)  2.98150E+02  +148569.93-12.65342*T+2*GHSERCR#
  +GHSERSI#;   6.00000E+03   N REF91 !
   PARAMETER G(CRSI2,CR:SI;0)  2.98150E+02  -96694.43+333.33835*T
  -57.855747*T*LN(T)-.01322769*T**2-4.3203E-07*T**3;   6.00000E+03   N REF91 !
   PARAMETER G(CRSI2,SI:SI;0)  2.98150E+02  +78860.26-15.77206*T+3*GHSERSI#; 
    6.00000E+03   N REF91 !
   PARAMETER G(CRSI2,CR:CR,SI;0)  2.98150E+02  -35879.97+7.17599*T;   
  6.00000E+03   N REF91 !
   PARAMETER G(CRSI2,SI:CR,SI;0)  2.98150E+02  -35879.97+7.17599*T;   
  6.00000E+03   N REF91 !


 PHASE CRZN13  %  2 1   13 !
    CONSTITUENT CRZN13  :CR : ZN :  !

   PARAMETER G(CRZN13,CR:ZN;0)  2.98150E+02  -9800+GHSERCR#+13*GHSERZN#;   
  6.00000E+03   N REF83 !


 PHASE CRZN17  %  2 1   17 !
    CONSTITUENT CRZN17  :CR : ZN :  !

   PARAMETER G(CRZN17,CR:ZN;0)  2.98150E+02  -11700+GHSERCR#+17*GHSERZN#;   
  6.00000E+03   N REF83 !


 PHASE CSI  %  2 1   1 !
    CONSTITUENT CSI  :C : SI :  !

   PARAMETER G(CSI,C:SI;0)  2.98150E+02  -88583.96+271.1462*T
  -41.27945*T*LN(T)-.00436266*T**2+800000*T**(-1)+2E-07*T**3;   6.00000E+03  
   N REF60 !


 PHASE CU10ZR7  %  2 10   7 !
    CONSTITUENT CU10ZR7  :CU : ZR :  !

   PARAMETER G(CU10ZR7,CU:ZR;0)  2.98150E+02  -241750+10*GHSERCU#+7*GHSERZR#;
     6.00000E+03   N REF125 !


 PHASE CU19SI6_ETA  %  2 19   6 !
    CONSTITUENT CU19SI6_ETA  :CU : SI :  !

   PARAMETER G(CU19SI6_ETA,CU:SI;0)  2.98150E+02  -137488.5+3119.537*T
  -595.1259*T*LN(T)-.0619575*T**2+2.434E-06*T**3+2057075*T**(-1);   
  6.00000E+03   N REF94 !


 PHASE CU33SI7_DELTA  %  2 33   7 !
    CONSTITUENT CU33SI7_DELTA  :CU : SI :  !

   PARAMETER G(CU33SI7_DELTA,CU:SI;0)  2.98150E+02  -200372.4+4985.675*T
  -955.5312*T*LN(T)-.101066*T**2+4.2396E-06*T**3+2968440*T**(-1);   
  6.00000E+03   N REF94 !


 PHASE CU4SI_EPSILON  %  2 4   1 !
    CONSTITUENT CU4SI_EPSILON  :CU : SI :  !

   PARAMETER G(CU4SI_EPSILON,CU:SI;0)  2.98150E+02  -39974.35+858.5047*T
  -154.6764*T*LN(T)+.01074864*T**2+5.1335E-07*T**3+386580*T**(-1);   
  6.00000E+03   N REF94 !


 PHASE CU51ZR14  %  2 51   14 !
    CONSTITUENT CU51ZR14  :CU : ZR :  !

   PARAMETER G(CU51ZR14,CU:ZR;0)  2.98150E+02  -843412.7+51*GHSERCU#
  +14*GHSERZR#;   6.00000E+03   N REF125 !


 PHASE CU56SI11_GAMMA  %  2 56   11 !
    CONSTITUENT CU56SI11_GAMMA  :CU : SI :  !

   PARAMETER G(CU56SI11_GAMMA,CU:SI;0)  2.98150E+02  -455415+9222.496*T
  -1709.412*T*LN(T)-.1698242*T**2+7.19714E-06*T**3+4882290*T**(-1);   
  6.00000E+03   N REF94 !


 PHASE CU5ZR  %  2 5   1 !
    CONSTITUENT CU5ZR  :CU : ZR :  !

   PARAMETER G(CU5ZR,CU:ZR;0)  2.98150E+02  -61794+5*GHSERCU#+GHSERZR#;   
  6.00000E+03   N REF125 !


 PHASE CU85SI15_BETA  %  2 .85   .15 !
    CONSTITUENT CU85SI15_BETA  :CU : SI :  !

   PARAMETER G(CU85SI15_BETA,CU:SI;0)  2.98150E+02  -4021.08+123.92192*T
  -23.920296*T*LN(T)-.00254525*T**2+1.0931E-07*T**3+71106*T**(-1);   
  6.00000E+03   N REF94 !


 PHASE CU87SI13_KAPPA  %  2 .87   .13 !
    CONSTITUENT CU87SI13_KAPPA  :CU : SI :  !

   PARAMETER G(CU87SI13_KAPPA,CU:SI;0)  2.98150E+02  -5368.51+125.36694*T
  -23.945909*T*LN(T)-.00256013*T**2+1.1196E-07*T**3+68623*T**(-1);   
  6.00000E+03   N REF94 !


 PHASE CU8ZR3  %  2 8   3 !
    CONSTITUENT CU8ZR3  :CU : ZR :  !

   PARAMETER G(CU8ZR3,CU:ZR;0)  2.98150E+02  -148063.1+8*GHSERCU#+3*GHSERZR#;
     6.00000E+03   N REF125 !


 PHASE CUB_A13  %  2 1   1 !
    CONSTITUENT CUB_A13  :AL,CR,FE,MN,SI,TI : VA :  !

   PARAMETER G(CUB_A13,AL:VA;0)  2.98150E+02  +10920.44-4.8116*T+GHSERAL#;   
  6.00000E+03   N REF1 !
   PARAMETER G(CUB_A13,CR:VA;0)  2.98150E+02  +15899+.6276*T+GHSERCR#;   
  6.00000E+03   N REF1 !
   PARAMETER G(CUB_A13,FE:VA;0)  2.98150E+02  +3745+GHSERFE#;   6.00000E+03  
   N REF1 !
   PARAMETER G(CUB_A13,MN:VA;0)  2.98150E+02  +2314.88+5.936*T
  -1.4203*T*LN(T)+.00151409*T**2+442*T**(-1)+GHSERMN#;  1.51900E+03  Y
   +442.65-.9715*T+2.3107229E+30*T**(-9)+GHSERMN#;  6.00000E+03  N REF1 !
   PARAMETER G(CUB_A13,SI:VA;0)  2.98150E+02  +47279-20.377*T+GHSERSI#;   
  6.00000E+03   N REF1 !
   PARAMETER G(CUB_A13,TI:VA;0)  2.98150E+02  +7531.2+GHSERTI#;   
  6.00000E+03   N REF1 !
   PARAMETER G(CUB_A13,AL,FE,MN:VA;0)  2.98150E+02  13906;   6.00000E+03   N 
  REF109 !
   PARAMETER G(CUB_A13,AL,FE,MN:VA;1)  2.98150E+02  13906;   6.00000E+03   N 
  REF109 !
   PARAMETER G(CUB_A13,AL,FE,MN:VA;2)  2.98150E+02  13906;   6.00000E+03   N 
  REF109 !
   PARAMETER G(CUB_A13,AL,MN:VA;0)  2.98150E+02  -119022+52.507*T;   
  6.00000E+03   N REF23 !
   PARAMETER G(CUB_A13,AL,MN:VA;1)  2.98150E+02  -1763;   6.00000E+03   N 
  REF23 !
   PARAMETER G(CUB_A13,CR,MN:VA;0)  2.98150E+02  -31260+16.4919*T;   
  6.00000E+03   N REF2 !
   PARAMETER G(CUB_A13,FE,MN:VA;0)  2.98150E+02  -11518+2.819*T;   
  6.00000E+03   N REF6 !
   PARAMETER G(CUB_A13,FE,SI:VA;0)  2.98150E+02  -156180+34.81*T;   
  6.00000E+03   N REF26 !
   PARAMETER G(CUB_A13,FE,SI:VA;1)  2.98150E+02  -33470-.41*T;   6.00000E+03 
    N REF26 !
   PARAMETER G(CUB_A13,FE,SI:VA;2)  2.98150E+02  +35780-11.08*T;   
  6.00000E+03   N REF26 !
   PARAMETER G(CUB_A13,FE,SI:VA;3)  2.98150E+02  +28800-6.92*T;   
  6.00000E+03   N REF26 !
   PARAMETER G(CUB_A13,MN,SI:VA;0)  2.98150E+02  -142343.62+21.89261*T;   
  6.00000E+03   N REF29 !
   PARAMETER G(CUB_A13,MN,SI:VA;1)  2.98150E+02  +16440.608-3.5300332*T;   
  6.00000E+03   N REF29 !
   PARAMETER G(CUB_A13,MN,TI:VA;0)  2.98150E+02  -34000+20*T;   6.00000E+03  
   N REF72 !


 PHASE CUMG2  %  2 1   2 !
    CONSTITUENT CUMG2  :CU : MG :  !

   PARAMETER G(CUMG2,CU:MG;0)  2.98150E+02  -28620+1.85973*T+GHSERCU#
  +2*GHSERMG#;   6.00000E+03   N REF20 !


 PHASE CUZN_EPS  %  2 1   1 !
    CONSTITUENT CUZN_EPS  :CU,ZN : VA :  !

   PARAMETER G(CUZN_EPS,CU:VA;0)  2.98150E+02  +GHSERCU#+10;   6.00000E+03   
  N REF70 !
   PARAMETER G(CUZN_EPS,ZN:VA;0)  2.98150E+02  +GFCCZN#;   6.00000E+03   N 
  REF70 !
   PARAMETER G(CUZN_EPS,CU,ZN:VA;0)  2.98150E+02  -35433.3+5.24516*T;   
  6.00000E+03   N REF70 !
   PARAMETER G(CUZN_EPS,CU,ZN:VA;1)  2.98150E+02  +25276.81-9.96989*T;   
  6.00000E+03   N REF70 !


 PHASE CUZN_GAMMA  %  4 .15385   .15385   .23076   .46154 !
    CONSTITUENT CUZN_GAMMA  :CU,ZN : CU,ZN : CU : ZN :  !

   PARAMETER G(CUZN_GAMMA,CU:CU:CU:ZN;0)  2.98150E+02  +CUZNK4#
  +.15385*CUZNK5#+.53846*GHSERCU#+.46154*GHSERZN#;   6.00000E+03   N REF70 !
   PARAMETER G(CUZN_GAMMA,ZN:CU:CU:ZN;0)  2.98150E+02  +CUZNK4#
  +.15385*CUZNK5#+.15385*CUZNK6#+.38462*GHSERCU#+.61538*GHSERZN#;   
  6.00000E+03   N REF70 !
   PARAMETER G(CUZN_GAMMA,CU:ZN:CU:ZN;0)  2.98150E+02  +CUZNK4#
  +.38462*GHSERCU#+.61538*GHSERZN#;   6.00000E+03   N REF70 !
   PARAMETER G(CUZN_GAMMA,ZN:ZN:CU:ZN;0)  2.98150E+02  +CUZNK4#
  +.15385*CUZNK6#+.23076*GHSERCU#+.76924*GHSERZN#;   6.00000E+03   N REF70 !


 PHASE CU1ZR1  %  2 1   1 !
    CONSTITUENT CU1ZR1  :CU : ZR :  !

   PARAMETER G(CU1ZR1,CU:ZR;0)  2.98150E+02  -20104.24-7.63196*T+GHSERCU#
  +GHSERZR#;   6.00000E+03   N REF125 !


 PHASE CU1ZR2  %  2 1   2 !
    CONSTITUENT CU1ZR2  :CU : ZR :  !

   PARAMETER G(CU1ZR2,CU:ZR;0)  2.98150E+02  -43904.01+5.19051*T+GHSERCU#
  +2*GHSERZR#;   6.00000E+03   N REF125 !


 PHASE DHCP  %  1  1.0  !
    CONSTITUENT DHCP  :CE,ND :  !

   PARAMETER G(DHCP,CE;0)  2.98150E+02  -190+.56886*T+GHSERCE#;   
  6.00000E+03   N REF1 !
   PARAMETER G(DHCP,ND;0)  2.98150E+02  +GHSERND#;   6.00000E+03   N REF1 !


 PHASE DIAMOND_A4  %  1  1.0  !
    CONSTITUENT DIAMOND_A4  :AL,B,C,SI%,SN,TI,ZN :  !

   PARAMETER G(DIAMOND_A4,AL;0)  2.98150E+02  +30*T+GHSERAL#;   6.00000E+03  
   N REF1 !
   PARAMETER G(DIAMOND_A4,B;0)  2.98150E+02  +GHSERBB#;   6.00000E+03   N 
  REF1 !
   PARAMETER G(DIAMOND_A4,C;0)  2.98150E+02  -16359.441+175.61*T
  -24.31*T*LN(T)-4.723E-04*T**2+2698000*T**(-1)-2.61E+08*T**(-2)
  +1.11E+10*T**(-3);   6.00000E+03   N REF1 !
   PARAMETER G(DIAMOND_A4,SI;0)  2.98150E+02  +GHSERSI#;   6.00000E+03   N 
  REF1 !
   PARAMETER G(DIAMOND_A4,SN;0) 298.15 UN_ASS; 300 N REF0 !
   PARAMETER G(DIAMOND_A4,TI;0)  2.98150E+02  +25000+GHSERTI#;   6.00000E+03 
    N REF1 !
   PARAMETER G(DIAMOND_A4,ZN;0)  2.98150E+02  +30*T+GHSERZN#;   6.00000E+03  
   N REF1 !
   PARAMETER G(DIAMOND_A4,AL,SI;0)  2.98150E+02  +111417.7-46.1392*T;   
  6.00000E+03   N REF50 !
   PARAMETER G(DIAMOND_A4,AL,ZN;0)  2.98150E+02  +80*T;   6.00000E+03   N 
  REF129 !
   PARAMETER G(DIAMOND_A4,B,SI;0)  2.98150E+02  57978.16;   6.00000E+03   N 
  REF58 !
   PARAMETER G(DIAMOND_A4,C,SI;0)  2.98150E+02  93386.78;   6.00000E+03   N 
  REF60 !
   PARAMETER G(DIAMOND_A4,SI,SN;0)  2.98150E+02  +25265.65+23.84*T;  
  3.00000E+03  N REF94 !
   PARAMETER G(DIAMOND_A4,SI,TI;0)  2.98150E+02  +80*T;   6.00000E+03   N 
  REF123 !
   PARAMETER G(DIAMOND_A4,SI,ZN;0)  2.98150E+02  +100*T;   6.00000E+03   N 
  REF94 !


 TYPE_DEFINITION ) GES A_P_D FCC_A1 MAGNETIC  -3.0    2.80000E-01 !
 PHASE FCC_A1  %)  2 1   1 !
    CONSTITUENT FCC_A1  :AL%,B,CE,CR,CU%,FE%,LI,MG,MN,ND,NI,SI,SN,TI,V,Y,ZN,
    ZR : C,N,VA% :  !

   PARAMETER G(FCC_A1,AL:C;0) 298.15 UN_ASS; 300 N REF0 !
   PARAMETER G(FCC_A1,B:C;0) 298.15 UN_ASS; 300 N REF0 !
   PARAMETER G(FCC_A1,CE:C;0) 298.15 UN_ASS; 300 N REF0 !
   PARAMETER G(FCC_A1,CR:C;0) 298.15 UN_ASS; 300 N REF0 !
   PARAMETER G(FCC_A1,CU:C;0) 298.15 UN_ASS; 300 N REF0 !
   PARAMETER G(FCC_A1,FE:C;0) 298.15 UN_ASS; 300 N REF0 !
   PARAMETER G(FCC_A1,LI:C;0) 298.15 UN_ASS; 300 N REF0 !
   PARAMETER G(FCC_A1,MG:C;0) 298.15 UN_ASS; 300 N REF0 !
   PARAMETER G(FCC_A1,MN:C;0) 298.15 UN_ASS; 300 N REF0 !
   PARAMETER G(FCC_A1,ND:C;0) 298.15 UN_ASS; 300 N REF0 !
   PARAMETER G(FCC_A1,NI:C;0) 298.15 UN_ASS; 300 N REF0 !
   PARAMETER G(FCC_A1,SI:C;0) 298.15 UN_ASS; 300 N REF0 !
   PARAMETER G(FCC_A1,SN:C;0) 298.15 UN_ASS; 300 N REF0 !
   PARAMETER G(FCC_A1,TI:C;0)  2.98150E+02  +GHSERTIC#;   6.00000E+03   N 
  REF111 !
   PARAMETER G(FCC_A1,V:C;0) 298.15 UN_ASS; 300 N REF0 !
   PARAMETER G(FCC_A1,Y:C;0) 298.15 UN_ASS; 300 N REF0 !
   PARAMETER G(FCC_A1,ZN:C;0) 298.15 UN_ASS; 300 N REF0 !
   PARAMETER G(FCC_A1,ZR:C;0) 298.15 UN_ASS; 300 N REF0 !
   PARAMETER G(FCC_A1,AL:N;0)  2.98150E+02  +80*T;   6.00000E+03   N REF129 !
   PARAMETER G(FCC_A1,B:N;0) 298.15 UN_ASS; 300 N REF0 !
   PARAMETER G(FCC_A1,CE:N;0) 298.15 UN_ASS; 300 N REF0 !
   PARAMETER G(FCC_A1,CR:N;0) 298.15 UN_ASS; 300 N REF0 !
   PARAMETER G(FCC_A1,CU:N;0) 298.15 UN_ASS; 300 N REF0 !
   PARAMETER G(FCC_A1,FE:N;0) 298.15 UN_ASS; 300 N REF0 !
   PARAMETER G(FCC_A1,LI:N;0) 298.15 UN_ASS; 300 N REF0 !
   PARAMETER G(FCC_A1,MG:N;0) 298.15 UN_ASS; 300 N REF0 !
   PARAMETER G(FCC_A1,MN:N;0) 298.15 UN_ASS; 300 N REF0 !
   PARAMETER G(FCC_A1,ND:N;0) 298.15 UN_ASS; 300 N REF0 !
   PARAMETER G(FCC_A1,NI:N;0) 298.15 UN_ASS; 300 N REF0 !
   PARAMETER G(FCC_A1,SI:N;0) 298.15 UN_ASS; 300 N REF0 !
   PARAMETER G(FCC_A1,SN:N;0) 298.15 UN_ASS; 300 N REF0 !
   PARAMETER G(FCC_A1,TI:N;0)  2.98150E+02  +GHSERTIN#;   6.00000E+03   N 
  REF111 !
   PARAMETER G(FCC_A1,V:N;0) 298.15 UN_ASS; 300 N REF0 !
   PARAMETER G(FCC_A1,Y:N;0) 298.15 UN_ASS; 300 N REF0 !
   PARAMETER G(FCC_A1,ZN:N;0) 298.15 UN_ASS; 300 N REF0 !
   PARAMETER G(FCC_A1,ZR:N;0) 298.15 UN_ASS; 300 N REF0 !
   PARAMETER G(FCC_A1,AL:VA;0)  2.98150E+02  +GHSERAL#;   6.00000E+03   N 
  REF1 !
   PARAMETER G(FCC_A1,B:VA;0)  2.98150E+02  +43514-12.217*T+GHSERBB#;   
  6.00000E+03   N REF1 !
   PARAMETER G(FCC_A1,CE:VA;0)  2.98150E+02  +GHSERCE#;   6.00000E+03   N 
  REF1 !
   PARAMETER G(FCC_A1,CR:VA;0)  2.98150E+02  +7284+.163*T+GHSERCR#;   
  6.00000E+03   N REF1 !
   PARAMETER TC(FCC_A1,CR:VA;0)  2.98150E+02  -1109;   6.00000E+03   N REF1 !
   PARAMETER BMAGN(FCC_A1,CR:VA;0)  2.98150E+02  -2.46;   6.00000E+03   N 
  REF1 !
   PARAMETER G(FCC_A1,CU:VA;0)  2.98150E+02  +GHSERCU#;   6.00000E+03   N 
  REF1 !
   PARAMETER G(FCC_A1,FE:VA;0)  2.98150E+02  -236.7+132.416*T
  -24.6643*T*LN(T)-.00375752*T**2-5.8927E-08*T**3+77359*T**(-1);  
  1.81100E+03  Y
   -27097.396+300.25256*T-46*T*LN(T)+2.78854E+31*T**(-9);  6.00000E+03  N 
  REF1 !
   PARAMETER TC(FCC_A1,FE:VA;0)  2.98150E+02  -201;   6.00000E+03   N REF1 !
   PARAMETER BMAGN(FCC_A1,FE:VA;0)  2.98150E+02  -2.1;   6.00000E+03   N 
  REF1 !
   PARAMETER G(FCC_A1,LI:VA;0)  2.98150E+02  -108+1.3*T+GHSERLI#;   
  6.00000E+03   N REF1 !
   PARAMETER G(FCC_A1,MG:VA;0)  2.98150E+02  +2600-.9*T+GHSERMG#;   
  6.00000E+03   N REF1 !
   PARAMETER G(FCC_A1,MN:VA;0)  2.98150E+02  -3439.3+131.884*T
  -24.5177*T*LN(T)-.006*T**2+69600*T**(-1);  1.51900E+03  Y
   -26070.1+309.6664*T-48*T*LN(T)+3.86196E+30*T**(-9);  6.00000E+03  N REF1 !
   PARAMETER TC(FCC_A1,MN:VA;0)  2.98150E+02  -1620;   6.00000E+03   N REF1 !
   PARAMETER BMAGN(FCC_A1,MN:VA;0)  2.98150E+02  -1.86;   6.00000E+03   N 
  REF1 !
   PARAMETER G(FCC_A1,ND:VA;0)  2.98150E+02  +500+GHSERND#;   6.00000E+03   
  N REF1 !
   PARAMETER G(FCC_A1,NI:VA;0)  2.98150E+02  +GHSERNI#;   6.00000E+03   N 
  REF1 !
   PARAMETER TC(FCC_A1,NI:VA;0)  2.98150E+02  633;   6.00000E+03   N REF1 !
   PARAMETER BMAGN(FCC_A1,NI:VA;0)  2.98150E+02  .52;   6.00000E+03   N REF1 !
   PARAMETER G(FCC_A1,SI:VA;0)  2.98150E+02  +51000-21.8*T+GHSERSI#;   
  6.00000E+03   N REF1 !
   PARAMETER G(FCC_A1,SN:VA;0)  2.98150E+02  +5510-8.46*T+GHSERSN#;   
  6.00000E+03   N REF1 !
   PARAMETER G(FCC_A1,TI:VA;0)  2.98150E+02  +6000-.1*T+GHSERTI#;   
  6.00000E+03   N REF1 !
   PARAMETER G(FCC_A1,V:VA;0)  2.98150E+02  +7500+1.7*T+GHSERV#;   
  6.00000E+03   N REF1 !
   PARAMETER G(FCC_A1,Y:VA;0) 298.15 UN_ASS; 300 N REF0 !
   PARAMETER G(FCC_A1,ZN:VA;0)  2.98150E+02  +2969.82-1.56968*T+GHSERZN#;   
  6.00000E+03   N REF1 !
   PARAMETER G(FCC_A1,ZR:VA;0)  2.98150E+02  +7600-.9*T+GHSERZR#;   
  6.00000E+03   N REF1 !
   PARAMETER G(FCC_A1,AL:C,VA;0)  2.98150E+02  +80*T;   6.00000E+03   N 
  REF46 !
   PARAMETER G(FCC_A1,TI:C,VA;0)  2.98150E+02  -85115+6.756*T;   6.00000E+03 
    N REF111 !
   PARAMETER G(FCC_A1,TI:C,VA;1)  2.98150E+02  -129429+31.79*T;   
  6.00000E+03   N REF111 !
   PARAMETER G(FCC_A1,TI:N,VA;0)  2.98150E+02  -47739;   6.00000E+03   N 
  REF111 !
   PARAMETER G(FCC_A1,TI:N,VA;1)  2.98150E+02  -9877;   6.00000E+03   N 
  REF111 !
   PARAMETER G(FCC_A1,AL,B:VA;0)  2.98150E+02  +12242.44-1.74891*T;   
  6.00000E+03   N REF44 !
   PARAMETER G(FCC_A1,AL,CE:VA;0)  2.98150E+02  +80*T;   6.00000E+03   N 
  REF129 !
   PARAMETER G(FCC_A1,AL,CR:VA;0)  2.98150E+02  -45900+6*T;   6.00000E+03   
  N REF8 !
   PARAMETER G(FCC_A1,AL,CU:VA;0)  2.98150E+02  -53520+2*T;   6.00000E+03   
  N REF72 !
   PARAMETER G(FCC_A1,AL,CU:VA;1)  2.98150E+02  +38590-2*T;   6.00000E+03   
  N REF72 !
   PARAMETER G(FCC_A1,AL,CU:VA;2)  2.98150E+02  1170;   6.00000E+03   N 
  REF72 !
   PARAMETER G(FCC_A1,AL,FE:VA;0)  2.98150E+02  -76066.1+18.6758*T;   
  6.00000E+03   N REF76 !
   PARAMETER G(FCC_A1,AL,FE:VA;1)  2.98150E+02  +21167.4+1.3398*T;   
  6.00000E+03   N REF76 !
   PARAMETER G(FCC_A1,AL,FE,MN:VA;1)  2.98150E+02  -63652;   6.00000E+03   N 
  REF109 !
   PARAMETER G(FCC_A1,AL,FE,MN:VA;2)  2.98150E+02  -26753;   6.00000E+03   N 
  REF109 !
   PARAMETER G(FCC_A1,AL,LI:VA;0)  2.98150E+02  -27000+8*T;   6.00000E+03   
  N REF105 !
   PARAMETER G(FCC_A1,AL,LI:VA;1)  2.98150E+02  1E-06;   6.00000E+03   N 
  REF105 !
   PARAMETER G(FCC_A1,AL,LI:VA;2)  2.98150E+02  +3000+T;   6.00000E+03   N 
  REF105 !
   PARAMETER G(FCC_A1,AL,LI,MG:VA;0)  2.98150E+02  -63650+50*T;   
  6.00000E+03   N REF105 !
   PARAMETER G(FCC_A1,AL,MG:VA;0)  2.98150E+02  +4971-3.5*T;   6.00000E+03   
  N REF11 !
   PARAMETER G(FCC_A1,AL,MG:VA;1)  2.98150E+02  +900+.423*T;   6.00000E+03   
  N REF11 !
   PARAMETER G(FCC_A1,AL,MG:VA;2)  2.98150E+02  950;   6.00000E+03   N REF11 !
   PARAMETER G(FCC_A1,AL,MN:VA;0)  2.98150E+02  -69300+25*T;   6.00000E+03   
  N REF23 !
   PARAMETER G(FCC_A1,AL,MN:VA;1)  2.98150E+02  8800;   6.00000E+03   N 
  REF23 !
   PARAMETER G(FCC_A1,AL,SI:VA;0)  2.98150E+02  -3423.91-.09584*T;   
  6.00000E+03   N REF50 !
   PARAMETER G(FCC_A1,AL,SN:VA;0)  2.98150E+02  +45297.84-8.39814*T;   
  6.00000E+03   N REF15 !
   PARAMETER G(FCC_A1,AL,TI:VA;0)  2.98150E+02  -128970+39*T;   6.00000E+03  
   N REF13 !
   PARAMETER G(FCC_A1,AL,TI:VA;1)  2.98150E+02  -5000;   6.00000E+03   N 
  REF13 !
   PARAMETER G(FCC_A1,AL,TI:VA;2)  2.98150E+02  20000;   6.00000E+03   N 
  REF13 !
   PARAMETER G(FCC_A1,AL,V:VA;0)  2.98150E+02  -69800+15*T;   6.00000E+03   
  N REF13 !
   PARAMETER G(FCC_A1,AL,V:VA;1)  2.98150E+02  -8000;   6.00000E+03   N 
  REF13 !
   PARAMETER G(FCC_A1,AL,Y:VA;0)  2.98150E+02  +90*T;   6.00000E+03   N 
  REF52 !
   PARAMETER G(FCC_A1,AL,ZN:VA;0)  2.98150E+02  +7297.48+.47512*T;   
  6.00000E+03   N REF78 !
   PARAMETER G(FCC_A1,AL,ZN:VA;1)  2.98150E+02  +6612.88-4.5911*T;   
  6.00000E+03   N REF78 !
   PARAMETER G(FCC_A1,AL,ZN:VA;2)  2.98150E+02  -3097.19+3.30635*T;   
  6.00000E+03   N REF78 !
   PARAMETER G(FCC_A1,AL,ZR:VA;0)  2.98150E+02  -120000+30*T;   6.00000E+03  
   N REF74 !
   PARAMETER G(FCC_A1,AL,ZR:VA;1)  2.98150E+02  -10000;   6.00000E+03   N 
  REF74 !
   PARAMETER G(FCC_A1,AL,ZR:VA;2)  2.98150E+02  15000;   6.00000E+03   N 
  REF74 !
   PARAMETER G(FCC_A1,CE,MG:VA;0)  2.98150E+02  -15000+.5*T;   6.00000E+03   
  N REF103 !
   PARAMETER G(FCC_A1,CR,CU:VA;0)  2.98150E+02  +53195.87-3.31182*T;   
  6.00000E+03   N REF96 !
   PARAMETER G(FCC_A1,CR,MN:VA;0)  2.98150E+02  -19088+17.5423*T;   
  6.00000E+03   N REF2 !
   PARAMETER G(FCC_A1,CR,TI:VA;0)  2.98150E+02  +66300-27.7*T;   6.00000E+03 
    N REF72 !
   PARAMETER G(FCC_A1,CU,FE:VA;0)  2.98150E+02  +48232.565-8.6095425*T;   
  6.00000E+03   N REF85 !
   PARAMETER G(FCC_A1,CU,FE:VA;1)  2.98150E+02  +8861.8816-5.2897513*T;   
  6.00000E+03   N REF85 !
   PARAMETER G(FCC_A1,CU,LI:VA;0)  2.98150E+02  +2750+13*T;   6.00000E+03   
  N REF74 !
   PARAMETER G(FCC_A1,CU,LI:VA;1)  2.98150E+02  -1000;   6.00000E+03   N 
  REF74 !
   PARAMETER G(FCC_A1,CU,MG:VA;0)  2.98150E+02  -22279.28+5.868*T;   
  6.00000E+03   N REF20 !
   PARAMETER G(FCC_A1,CU,NI:VA;0)  2.98150E+02  +8047.72+3.42217*T;   
  6.00000E+03   N REF31 !
   PARAMETER G(FCC_A1,CU,NI:VA;1)  2.98150E+02  -2041.3+.99714*T;   
  6.00000E+03   N REF31 !
   PARAMETER TC(FCC_A1,CU,NI:VA;0)  2.98150E+02  -935.5;   6.00000E+03   N 
  REF31 !
   PARAMETER TC(FCC_A1,CU,NI:VA;1)  2.98150E+02  -594.9;   6.00000E+03   N 
  REF31 !
   PARAMETER BMAGN(FCC_A1,CU,NI:VA;0)  2.98150E+02  .52;   6.00000E+03   N 
  REF31 !
   PARAMETER BMAGN(FCC_A1,CU,NI:VA;1)  2.98150E+02  -.7316;   6.00000E+03   
  N REF31 !
   PARAMETER BMAGN(FCC_A1,CU,NI:VA;2)  2.98150E+02  -.3174;   6.00000E+03   
  N REF31 !
   PARAMETER G(FCC_A1,CU,SI:VA;0)  2.98150E+02  -34105.96-1.908*T;   
  6.00000E+03   N REF94 !
   PARAMETER G(FCC_A1,CU,ZN:VA;0)  2.98150E+02  -42803.75+10.02258*T;   
  6.00000E+03   N REF70 !
   PARAMETER G(FCC_A1,CU,ZN:VA;1)  2.98150E+02  +2936.39-3.05323*T;   
  6.00000E+03   N REF70 !
   PARAMETER G(FCC_A1,CU,ZN:VA;2)  2.98150E+02  +9034.2-5.39314*T;   
  6.00000E+03   N REF70 !
   PARAMETER G(FCC_A1,CU,ZR:VA;0)  2.98150E+02  2058;   6.00000E+03   N 
  REF125 !
   PARAMETER G(FCC_A1,FE,MG:VA;0)  2.98150E+02  65200;   6.00000E+03   N 
  REF29 !
   PARAMETER G(FCC_A1,FE,MN:VA;0)  2.98150E+02  -7762+3.865*T;   6.00000E+03 
    N REF6 !
   PARAMETER G(FCC_A1,FE,MN:VA;1)  2.98150E+02  -259;   6.00000E+03   N REF6 !
   PARAMETER TC(FCC_A1,FE,MN:VA;0)  2.98150E+02  -2282;   6.00000E+03   N 
  REF6 !
   PARAMETER TC(FCC_A1,FE,MN:VA;1)  2.98150E+02  -2068;   6.00000E+03   N 
  REF6 !
   PARAMETER G(FCC_A1,FE,SI:VA;0)  2.98150E+02  -125247.7+41.166*T;   
  6.00000E+03   N REF26 !
   PARAMETER G(FCC_A1,FE,SI:VA;1)  2.98150E+02  -142707.6;   6.00000E+03   N 
  REF26 !
   PARAMETER G(FCC_A1,FE,SI:VA;2)  2.98150E+02  89907.3;   6.00000E+03   N 
  REF26 !
   PARAMETER G(FCC_A1,LI,MG:VA;0)  2.98150E+02  7500;   6.00000E+03   N 
  REF105 !
   PARAMETER G(FCC_A1,MG,MN:VA;0)  2.98150E+02  70000;   6.00000E+03   N 
  REF29 !
   PARAMETER G(FCC_A1,MG,NI:VA;0)  2.98150E+02  +80*T;   6.00000E+03   N 
  REF94 !
   PARAMETER G(FCC_A1,MG,ZR:VA;0)  2.98150E+02  +80*T;   6.00000E+03   N 
  REF68 !
   PARAMETER G(FCC_A1,MN,SI:VA;0)  2.98150E+02  -95600+2.94097*T;   
  6.00000E+03   N REF29 !
   PARAMETER G(FCC_A1,MN,SI:VA;1)  2.98150E+02  -7500;   6.00000E+03   N 
  REF29 !
   PARAMETER G(FCC_A1,MN,TI:VA;0)  2.98150E+02  -26200+20*T;   6.00000E+03   
  N REF72 !
   PARAMETER G(FCC_A1,SI,ZN:VA;0)  2.98150E+02  +80*T;   6.00000E+03   N 
  REF94 !
   PARAMETER G(FCC_A1,SI,ZR:VA;0)  2.98150E+02  +80*T;   6.00000E+03   N 
  REF100 !
   PARAMETER G(FCC_A1,SN,ZN:VA;0)  2.98150E+02  +80*T;   6.00000E+03   N 
  REF107 !
   PARAMETER G(FCC_A1,TI,V:VA;0)  2.98150E+02  23400;   6.00000E+03   N 
  REF13 !


 PHASE FE2SI  %  2 2   1 !
    CONSTITUENT FE2SI  :FE : SI :  !

   PARAMETER G(FE2SI,FE:SI;0)  2.98150E+02  -71256.6-10.62*T+2*GHSERFE#
  +GHSERSI#;   6.00000E+03   N REF26 !


 PHASE FE5SI3  %  2 5   3 !
    CONSTITUENT FE5SI3  :FE : SI :  !

   PARAMETER G(FE5SI3,FE:SI;0)  2.98150E+02  -241144+2.16*T+5*GHSERFE#
  +3*GHSERSI#;   6.00000E+03   N REF26 !


 PHASE FE1SI1  %  2 1   1 !
    CONSTITUENT FE1SI1  :FE : SI :  !

   PARAMETER G(FE1SI1,FE:SI;0)  2.98150E+02  -72761.2+4.44*T+GHSERFE#+GHSERSI#;
     6.00000E+03   N REF26 !


 PHASE FESI2_H  %  2 3   7 !
    CONSTITUENT FESI2_H  :FE : SI :  !

   PARAMETER G(FESI2_H,FE:SI;0)  2.98150E+02  -196490-9.2*T+3*GHSERFE#
  +7*GHSERSI#;   6.00000E+03   N REF26 !


 PHASE FESI2_L  %  2 1   2 !
    CONSTITUENT FESI2_L  :FE : SI :  !

   PARAMETER G(FESI2_L,FE:SI;0)  2.98150E+02  -82149+10.44*T+GHSERFE#
  +2*GHSERSI#;   6.00000E+03   N REF26 !


 PHASE GAMMA_D83  %  3 4   1   8 !
    CONSTITUENT GAMMA_D83  :AL : AL,CU : CU :  !

   PARAMETER G(GAMMA_D83,AL:AL:CU;0)  2.98150E+02  -300716+390*T-52*T*LN(T)
  +5*GHSERAL#+8*GHSERCU#;   6.00000E+03   N REF72 !
   PARAMETER G(GAMMA_D83,AL:CU:CU;0)  2.98150E+02  -280501+379.6*T
  -52*T*LN(T)+4*GHSERAL#+9*GHSERCU#;   6.00000E+03   N REF72 !


 PHASE GAMMA_H  %  3 4   1   8 !
    CONSTITUENT GAMMA_H  :AL : AL,CU : CU :  !

   PARAMETER G(GAMMA_H,AL:AL:CU;0)  2.98150E+02  -219258-45.5*T+5*GHSERAL#
  +8*GHSERCU#;   6.00000E+03   N REF72 !
   PARAMETER G(GAMMA_H,AL:CU:CU;0)  2.98150E+02  -200460-58.5*T+4*GHSERAL#
  +9*GHSERCU#;   6.00000E+03   N REF72 !


 PHASE GRAPHITE  %  1  1.0  !
    CONSTITUENT GRAPHITE  :B,C :  !

   PARAMETER G(GRAPHITE,B;0)  2.98150E+02  +5000+GHSERBB#;   6.00000E+03   N 
  REF1 !
   PARAMETER G(GRAPHITE,C;0)  2.98150E+02  +GHSERCC#;   6.00000E+03   N REF1 !
   PARAMETER G(GRAPHITE,B,C;0)  2.98150E+02  +34385.95+8.6792*T;   
  6.00000E+03   N REF54 !


 TYPE_DEFINITION * GES A_P_D HCP_A3 MAGNETIC  -3.0    2.80000E-01 !
 PHASE HCP_A3  %*  2 1   .5 !
    CONSTITUENT HCP_A3  :AL,CE,CR,CU,FE,LI,MG%,MN,NI,SI,SN,TI%,V,Y,ZN%,ZR% : 
    B,C,N,VA% :  !

   PARAMETER G(HCP_A3,AL:B;0) 298.15 UN_ASS; 300 N REF0 !
   PARAMETER G(HCP_A3,CE:B;0) 298.15 UN_ASS; 300 N REF0 !
   PARAMETER G(HCP_A3,CR:B;0) 298.15 UN_ASS; 300 N REF0 !
   PARAMETER G(HCP_A3,CU:B;0) 298.15 UN_ASS; 300 N REF0 !
   PARAMETER G(HCP_A3,FE:B;0) 298.15 UN_ASS; 300 N REF0 !
   PARAMETER G(HCP_A3,LI:B;0) 298.15 UN_ASS; 300 N REF0 !
   PARAMETER G(HCP_A3,MG:B;0) 298.15 UN_ASS; 300 N REF0 !
   PARAMETER G(HCP_A3,MN:B;0) 298.15 UN_ASS; 300 N REF0 !
   PARAMETER G(HCP_A3,NI:B;0) 298.15 UN_ASS; 300 N REF0 !
   PARAMETER G(HCP_A3,SI:B;0) 298.15 UN_ASS; 300 N REF0 !
   PARAMETER G(HCP_A3,SN:B;0) 298.15 UN_ASS; 300 N REF0 !
   PARAMETER G(HCP_A3,TI:B;0)  2.98150E+02  -50000+15*T+GHSERTI#+.5*GHSERBB#;
     6.00000E+03   N REF89 !
   PARAMETER G(HCP_A3,V:B;0) 298.15 UN_ASS; 300 N REF0 !
   PARAMETER G(HCP_A3,Y:B;0) 298.15 UN_ASS; 300 N REF0 !
   PARAMETER G(HCP_A3,ZN:B;0) 298.15 UN_ASS; 300 N REF0 !
   PARAMETER G(HCP_A3,ZR:B;0) 298.15 UN_ASS; 300 N REF0 !
   PARAMETER G(HCP_A3,AL:C;0) 298.15 UN_ASS; 300 N REF0 !
   PARAMETER G(HCP_A3,CE:C;0) 298.15 UN_ASS; 300 N REF0 !
   PARAMETER G(HCP_A3,CR:C;0) 298.15 UN_ASS; 300 N REF0 !
   PARAMETER G(HCP_A3,CU:C;0) 298.15 UN_ASS; 300 N REF0 !
   PARAMETER G(HCP_A3,FE:C;0) 298.15 UN_ASS; 300 N REF0 !
   PARAMETER G(HCP_A3,LI:C;0) 298.15 UN_ASS; 300 N REF0 !
   PARAMETER G(HCP_A3,MG:C;0) 298.15 UN_ASS; 300 N REF0 !
   PARAMETER G(HCP_A3,MN:C;0) 298.15 UN_ASS; 300 N REF0 !
   PARAMETER G(HCP_A3,NI:C;0) 298.15 UN_ASS; 300 N REF0 !
   PARAMETER G(HCP_A3,SI:C;0) 298.15 UN_ASS; 300 N REF0 !
   PARAMETER G(HCP_A3,SN:C;0) 298.15 UN_ASS; 300 N REF0 !
   PARAMETER G(HCP_A3,TI:C;0)  2.98150E+02  -1432-4.1241*T+.5*GHSERTI#
  +.5*GHSERTIC#;   6.00000E+03   N REF111 !
   PARAMETER G(HCP_A3,V:C;0) 298.15 UN_ASS; 300 N REF0 !
   PARAMETER G(HCP_A3,Y:C;0) 298.15 UN_ASS; 300 N REF0 !
   PARAMETER G(HCP_A3,ZN:C;0) 298.15 UN_ASS; 300 N REF0 !
   PARAMETER G(HCP_A3,ZR:C;0) 298.15 UN_ASS; 300 N REF0 !
   PARAMETER G(HCP_A3,AL:N;0) 298.15 UN_ASS; 300 N REF0 !
   PARAMETER G(HCP_A3,CE:N;0) 298.15 UN_ASS; 300 N REF0 !
   PARAMETER G(HCP_A3,CR:N;0) 298.15 UN_ASS; 300 N REF0 !
   PARAMETER G(HCP_A3,CU:N;0) 298.15 UN_ASS; 300 N REF0 !
   PARAMETER G(HCP_A3,FE:N;0) 298.15 UN_ASS; 300 N REF0 !
   PARAMETER G(HCP_A3,LI:N;0) 298.15 UN_ASS; 300 N REF0 !
   PARAMETER G(HCP_A3,MG:N;0) 298.15 UN_ASS; 300 N REF0 !
   PARAMETER G(HCP_A3,MN:N;0) 298.15 UN_ASS; 300 N REF0 !
   PARAMETER G(HCP_A3,NI:N;0) 298.15 UN_ASS; 300 N REF0 !
   PARAMETER G(HCP_A3,SI:N;0) 298.15 UN_ASS; 300 N REF0 !
   PARAMETER G(HCP_A3,SN:N;0) 298.15 UN_ASS; 300 N REF0 !
   PARAMETER G(HCP_A3,TI:N;0)  2.98150E+02  -9888.08-3.0822*T+.5*GHSERTI#
  +.5*GHSERTIN#;   6.00000E+03   N REF111 !
   PARAMETER G(HCP_A3,V:N;0) 298.15 UN_ASS; 300 N REF0 !
   PARAMETER G(HCP_A3,Y:N;0) 298.15 UN_ASS; 300 N REF0 !
   PARAMETER G(HCP_A3,ZN:N;0) 298.15 UN_ASS; 300 N REF0 !
   PARAMETER G(HCP_A3,ZR:N;0) 298.15 UN_ASS; 300 N REF0 !
   PARAMETER G(HCP_A3,AL:VA;0)  2.98150E+02  +5481-1.8*T+GHSERAL#;   
  6.00000E+03   N REF1 !
   PARAMETER G(HCP_A3,CE:VA;0)  2.98150E+02  +50000+GHSERCE#;  4.00000E+03  
  N REF1 !
   PARAMETER G(HCP_A3,CR:VA;0)  2.98150E+02  +4438+GHSERCR#;   6.00000E+03   
  N REF1 !
   PARAMETER TC(HCP_A3,CR:VA;0)  2.98150E+02  -1109;   6.00000E+03   N REF1 !
   PARAMETER BMAGN(HCP_A3,CR:VA;0)  2.98150E+02  -2.46;   6.00000E+03   N 
  REF1 !
   PARAMETER G(HCP_A3,CU:VA;0)  2.98150E+02  +600+.2*T+GHSERCU#;   
  6.00000E+03   N REF1 !
   PARAMETER G(HCP_A3,FE:VA;0)  2.98150E+02  -3705.78+12.591*T-1.15*T*LN(T)
  +6.4E-04*T**2+GHSERFE#;  1.81100E+03  Y
   -3957.199+5.24951*T+4.9251E+30*T**(-9)+GHSERFE#;  6.00000E+03  N REF1 !
   PARAMETER G(HCP_A3,LI:VA;0)  2.98150E+02  -154+2*T+GHSERLI#;   
  6.00000E+03   N REF1 !
   PARAMETER G(HCP_A3,MG:VA;0)  2.98150E+02  +GHSERMG#;   6.00000E+03   N 
  REF1 !
   PARAMETER G(HCP_A3,MN:VA;0)  2.98150E+02  -4439.3+133.007*T
  -24.5177*T*LN(T)-.006*T**2+69600*T**(-1);  1.51900E+03  Y
   -27070.1+310.7894*T-48*T*LN(T)+3.86196E+30*T**(-9);  6.00000E+03  N REF1 !
   PARAMETER TC(HCP_A3,MN:VA;0)  2.98150E+02  -1620;   6.00000E+03   N REF1 !
   PARAMETER BMAGN(HCP_A3,MN:VA;0)  2.98150E+02  -1.86;   6.00000E+03   N 
  REF1 !
   PARAMETER G(HCP_A3,NI:VA;0)  2.98150E+02  +1046+1.2552*T+GHSERNI#;   
  6.00000E+03   N REF1 !
   PARAMETER G(HCP_A3,SI:VA;0)  2.98150E+02  +49200-20.8*T+GHSERSI#;   
  6.00000E+03   N REF1 !
   PARAMETER G(HCP_A3,SN:VA;0)  2.98150E+02  +3900-4.4*T+GHSERSN#;   
  6.00000E+03   N REF1 !
   PARAMETER G(HCP_A3,TI:VA;0)  2.98150E+02  +GHSERTI#;   6.00000E+03   N 
  REF1 !
   PARAMETER G(HCP_A3,V:VA;0)  2.98150E+02  +4000+2.4*T+GHSERV#;   
  6.00000E+03   N REF1 !
   PARAMETER G(HCP_A3,Y:VA;0)  2.98150E+02  +GHSERY#;  3.70000E+03  N REF1 !
   PARAMETER G(HCP_A3,ZN:VA;0)  2.98150E+02  +GHSERZN#;   6.00000E+03   N 
  REF1 !
   PARAMETER G(HCP_A3,ZR:VA;0)  2.98150E+02  +GHSERZR#;   6.00000E+03   N 
  REF1 !
   PARAMETER G(HCP_A3,TI:B,VA;0)  2.98150E+02  -21213.442;   6.00000E+03   N 
  REF89 !
   PARAMETER G(HCP_A3,TI:N,VA;0)  2.98150E+02  -4743;   6.00000E+03   N 
  REF111 !
   PARAMETER G(HCP_A3,AL,FE:VA;0)  2.98150E+02  -106903+20*T;   6.00000E+03  
   N REF76 !
   PARAMETER G(HCP_A3,AL,LI:VA;0)  2.98150E+02  -27000+8*T;   6.00000E+03   
  N REF105 !
   PARAMETER G(HCP_A3,AL,LI,MG:VA;2)  2.98150E+02  -80000+50*T;   
  6.00000E+03   N REF105 !
   PARAMETER G(HCP_A3,AL,MG:VA;0)  2.98150E+02  +1950-2*T;   6.00000E+03   N 
  REF11 !
   PARAMETER G(HCP_A3,AL,MG:VA;1)  2.98150E+02  +1480-2.08*T;   6.00000E+03  
   N REF11 !
   PARAMETER G(HCP_A3,AL,MG:VA;2)  2.98150E+02  3500;   6.00000E+03   N 
  REF11 !
   PARAMETER G(HCP_A3,AL,MN:VA;0)  2.98150E+02  -108066+43.83*T;   
  6.00000E+03   N REF23 !
   PARAMETER G(HCP_A3,AL,MN:VA;1)  2.98150E+02  -54519.6+40*T;   6.00000E+03 
    N REF23 !
   PARAMETER G(HCP_A3,AL,SN:VA;0)  2.98150E+02  1E-05;   6.00000E+03   N 
  REF15 !
   PARAMETER G(HCP_A3,AL,TI:VA;0)  2.98150E+02  -133500+39*T;   6.00000E+03  
   N REF13 !
   PARAMETER G(HCP_A3,AL,TI:VA;1)  2.98150E+02  750;   6.00000E+03   N REF13 !
   PARAMETER G(HCP_A3,AL,TI:VA;2)  2.98150E+02  17500;   6.00000E+03   N 
  REF13 !
   PARAMETER G(HCP_A3,AL,V:VA;0)  2.98150E+02  -95000+20*T;   6.00000E+03   
  N REF13 !
   PARAMETER G(HCP_A3,AL,V:VA;1)  2.98150E+02  -6000;   6.00000E+03   N 
  REF13 !
   PARAMETER G(HCP_A3,AL,Y:VA;0)  2.98150E+02  +90*T;   6.00000E+03   N 
  REF52 !
   PARAMETER G(HCP_A3,AL,ZN:VA;0)  2.98150E+02  +18820.95-8.95255*T;   
  6.00000E+03   N REF78 !
   PARAMETER G(HCP_A3,AL,ZN:VA;1)  2.98150E+02  +1E-06;   6.00000E+03   N 
  REF78 !
   PARAMETER G(HCP_A3,AL,ZN:VA;2)  2.98150E+02  +1E-06;   6.00000E+03   N 
  REF78 !
   PARAMETER G(HCP_A3,AL,ZN:VA;3)  2.98150E+02  -702.79;   6.00000E+03   N 
  REF78 !
   PARAMETER G(HCP_A3,AL,ZR:VA;0)  2.98150E+02  -122300+32*T;   6.00000E+03  
   N REF74 !
   PARAMETER G(HCP_A3,AL,ZR:VA;1)  2.98150E+02  -8000;   6.00000E+03   N 
  REF74 !
   PARAMETER G(HCP_A3,AL,ZR:VA;2)  2.98150E+02  17000;   6.00000E+03   N 
  REF74 !
   PARAMETER G(HCP_A3,CE,MG:VA;0)  2.98150E+02  -94337.51+79.95155*T;   
  6.00000E+03   N REF103 !
   PARAMETER G(HCP_A3,CR,CU:VA;0)  2.98150E+02  +81100-25*T;   6.00000E+03   
  N REF96 !
   PARAMETER G(HCP_A3,CR,MG:VA;0)  2.98150E+02  +80*T;   6.00000E+03   N 
  REF83 !
   PARAMETER G(HCP_A3,CR,MN:VA;0)  2.98150E+02  41800;   6.00000E+03   N 
  REF2 !
   PARAMETER G(HCP_A3,CR,TI:VA;0)  2.98150E+02  32500;   6.00000E+03   N 
  REF72 !
   PARAMETER G(HCP_A3,CR,ZN:VA;0)  2.98150E+02  +80*T;   6.00000E+03   N 
  REF83 !
   PARAMETER G(HCP_A3,CR,ZR:VA;0)  2.98150E+02  15800;   6.00000E+03   N 
  REF98 !
   PARAMETER G(HCP_A3,CU,LI:VA;0)  2.98150E+02  +2042+10.9617*T;   
  6.00000E+03   N REF74 !
   PARAMETER G(HCP_A3,CU,MG:VA;0)  2.98150E+02  +184.5*T;   6.00000E+03   N 
  REF20 !
   PARAMETER G(HCP_A3,CU,ZN:VA;0)  2.98150E+02  -14432.17-10.7814*T;   
  6.00000E+03   N REF70 !
   PARAMETER G(HCP_A3,CU,ZR:VA;0)  2.98150E+02  5668.425;   6.00000E+03   N 
  REF125 !
   PARAMETER G(HCP_A3,FE,MG:VA;0)  2.98150E+02  92400;   6.00000E+03   N 
  REF29 !
